Repository: Akira-221/Dualformer

# Dualformer
This is the official PyTorch implementation of ''Dualformer: Time-Frequency Dual Domain Learning for Long-term Time Series Forecasting''.

The dataset and baseline models used in the paper can be found at https://github.com/thuml/Time-Series-Library/tree/main

File: processed_data/target_processed.csv
"Pitch, mm","PkgHlfDiagSz, mm","DieHlfDiagSz, mm","ΔT, °C","t (Ramp up and hot dwell time), min","Tmax, °C","Substrate thickness, mm",Ball count,"Package CTE, ppm/°C",Package Specific Heat J/KgK,Package Thermal conductivity W/mK,"Package melting temp., K",Packag Poisson ratio,"Package Young Module, GPa","Package density, g/cm3","Package Plating (0:None, 1:Ni/Au, )",b_Ag (Wt. % Ag comp. in ball alloy),p_Ag (Wt. % Ag comp. in paste alloy),b_Cu (Wt. % Cu comp. in ball alloy),p_Cu (Wt. % Cu comp. in paste alloy),Solder CTE,Solder Specific Heat J/KgK,Solder Thermal conductivity W/mK,Solder melting temp.,Solder Poisson Ratio,Solder Young Module,Solder density,Solder Tensile Strength MPa,Substrate CTE x-y-direction,Substrate CTE z-direction,Substrate Specific Heat J/KgK,Substrate Thermal Conductivity x-y-direction W/mK,Substrate Thermal Conductivity z-direction W/mK,Substrate melting temp.,Substrate Poisson ratio,Substrate Young Module,Substrate density,"Substratre Plating (0:None, 1:Ni/Au, )",mean life (cycle),cycle_mode,frequency_min_per_cycle
0.8,5.66,3.39,165.0,30.0,125.0,1.6,64.0,2.62,700.0,148.0,1693.0,0.22,159.0,2.33,1.0,0.0,4.0,0.0,0.5,22.5,236.0,62.0,491.0,0.35,40.1,7.4,51.5,14.0,45.0,872.5,0.8,0.4,393.15,0.16,28.5,1.585,1.0,4843.0,0,60.0
0.8,5.66,3.39,180.0,15.0,125.0,1.6,64.0,2.62,700.0,148.0,1693.0,0.22,159.0,2.33,1.0,0.0,4.0,0.0,0.5,22.5,236.0,62.0,491.0,0.35,40.1,7.4,51.5,14.0,45.0,872.5,0.8,0.4,393.15,0.16,28.5,1.585,1.0,3263.0,0,30.0
0.8,5.66,,165.0,30.0,125.0,1.6,64.0,2.62,700.0,148.0,1693.0,0.22,159.0,2.33,1.0,0.0,4.0,0.0,0.5,22.5,236.0,62.0,491.0,0.35,40.1,7.4,51.5,7.7,7.7,779.0,36.0,36.0,2345.15,0.23,360.0,3.89,1.0,445.0,0,60.0
0.8,5.66,,100.0,15.0,100.0,1.6,64.0,2.62,700.0,148.0,1693.0,0.22,159.0,2.33,1.0,0.0,4.0,0.0,0.5,22.5,236.0,62.0,491.0,0.35,40.1,7.4,51.5,7.7,7.7,779.0,36.0,36.0,2345.15,0.23,360.0,3.89,1.0,1103.0,0,30.0
0.8,8.485281374,4.5254834,165.0,30.0,125.0,1.6,144.0,2.62,700.0,148.0,1693.0,0.22,159.0,2.33,1.0,0.0,4.0,0.0,0.5,22.5,236.0,62.0,491.0,0.35,40.1,7.4,51.5,20.0,20.0,109.0,0.12,0.12,520.0,0.34,2.5,1.47,1.0,2948.0,0,60.0
0.8,8.485281374,4.5254834,180.0,15.0,125.0,1.6,144.0,2.62,700.0,148.0,1693.0,0.22,159.0,2.33,1.0,0.0,4.0,0.0,0.5,22.5,236.0,62.0,491.0,0.35,40.1,7.4,51.5,20.0,20.0,109.0,0.12,0.12,520.0,0.34,2.5,1.47,1.0,2792.0,0,30.0
0.8,8.485281374,4.5254834,100.0,15.0,100.0,1.6,144.0,2.62,700.0,148.0,1693.0,0.22,159.0,2.33,1.0,0.0,4.0,0.0,0.5,22.5,236.0,62.0,491.0,0.35,40.1,7.4,51.5,20.0,20.0,109.0,0.12,0.12,520.0,0.34,2.5,1.47,1.0,10370.0,0,30.0
0.8,8.485281374,4.5254834,165.0,30.0,125.0,1.6,144.0,2.62,700.0,148.0,1693.0,0.22,159.0,2.33,1.0,0.0,3.4,0.0,0.7,21.3,234.0,64.4,491.15,0.35,45.1,7.4,53.0,20.0,20.0,109.0,0.12,0.12,520.0,0.34,2.5,1.47,1.0,2654.0,0,60.0
0.8,8.485281374,4.5254834,165.0,30.0,125.0,1.6,144.0,2.62,700.0,148.0,1693.0,0.22,159.0,2.33,1.0,0.0,0.0,0.0,0.7,22.6,228.0,62.9,500.15,0.37,34.0,7.31,32.2,20.0,20.0,109.0,0.12,0.12,520.0,0.34,2.5,1.47,1.0,3356.0,0,60.0
0.8,8.485281374,4.5254834,180.0,15.0,125.0,1.6,144.0,2.62,700.0,148.0,1693.0,0.22,159.0,2.33,1.0,0.0,3.4,0.0,0.7,21.3,234.0,64.4,491.15,0.35,45.1,7.4,53.0,20.0,20.0,109.0,0.12,0.12,520.0,0.34,2.5,1.47,1.0,2886.0,0,30.0
0.8,8.485281374,4.5254834,180.0,15.0,125.0,1.6,144.0,2.62,700.0,148.0,1693.0,0.22,159.0,2.33,1.0,0.0,0.0,0.0,0.7,22.6,228.0,62.9,500.15,0.37,34.0,7.31,32.2,20.0,20.0,109.0,0.12,0.12,520.0,0.34,2.5,1.47,1.0,2998.0,0,30.0
0.8,7.810249676,6.403124237,165.0,30.0,125.0,2.3,60.0,7.7,779.0,36.0,2345.15,0.23,360.0,3.89,2.0,3.0,3.9,0.5,0.6,20.7,232.0,58.0,490.15,0.307,41.6,7.37,50.0,14.0,45.0,872.5,0.8,0.4,393.15,0.16,28.5,1.585,2.0,4264.0,0,60.0
0.8,7.810249676,6.403124237,165.0,30.0,125.0,2.3,60.0,7.7,779.0,36.0,2345.15,0.23,360.0,3.89,2.0,3.0,3.9,0.5,0.6,20.7,232.0,58.0,490.15,0.307,41.6,7.37,50.0,14.0,45.0,872.5,0.8,0.4,393.15,0.16,28.5,1.585,2.0,4426.0,0,60.0
0.8,7.810249676,6.403124237,165.0,30.0,125.0,2.3,60.0,7.7,779.0,36.0,2345.15,0.23,360.0,3.89,2.0,3.0,3.9,0.5,0.6,20.7,232.0,58.0,490.15,0.307,41.6,7.37,50.0,14.0,45.0,872.5,0.8,0.4,393.15,0.16,28.5,1.585,2.0,3826.0,0,60.0
0.8,7.810249676,6.403124237,165.0,30.0,125.0,2.3,60.0,7.7,779.0,36.0,2345.15,0.23,360.0,3.89,2.0,3.0,3.9,0.5,0.6,20.7,232.0,58.0,490.15,0.307,41.6,7.37,50.0,14.0,45.0,872.5,0.8,0.4,393.15,0.16,28.5,1.585,2.0,3646.0,0,60.0
0.8,7.810249676,6.403124237,100.0,20.0,100.0,2.3,60.0,7.7,779.0,36.0,2345.15,0.23,360.0,3.89,2.0,3.0,3.9,0.5,0.6,20.7,232.0,58.0,490.15,0.307,41.6,7.37,50.0,14.0,45.0,872.5,0.8,0.4,393.15,0.16,28.5,1.585,2.0,16997.0,0,40.0
0.8,7.810249676,6.403124237,100.0,20.0,100.0,2.3,60.0,7.7,779.0,36.0,2345.15,0.23,360.0,3.89,2.0,3.0,3.9,0.5,0.6,20.7,232.0,58.0,490.15,0.307,41.6,7.37,50.0,14.0,45.0,872.5,0.8,0.4,393.15,0.16,28.5,1.585,2.0,12288.0,0,40.0
0.8,7.810249676,6.403124237,100.0,20.0,100.0,2.3,60.0,7.7,779.0,36.0,2345.15,0.23,360.0,3.89,2.0,3.0,3.9,0.5,0.6,20.7,232.0,58.0,490.15,0.307,41.6,7.37,50.0,14.0,45.0,872.5,0.8,0.4,393.15,0.16,28.5,1.585,2.0,12788.0,0,40.0
0.8,7.810249676,6.403124237,100.0,20.0,100.0,2.3,60.0,7.7,779.0,36.0,2345.15,0.23,360.0,3.89,2.0,3.0,3.9,0.5,0.6,20.7,232.0,58.0,490.15,0.307,41.6,7.37,50.0,14.0,45.0,872.5,0.8,0.4,393.15,0.16,28.5,1.585,2.0,11567.0,0,40.0
1.27,20.50609665,14.8492424,100.0,11.0,100.0,2.36,484.0,7.7,779.0,36.0,2345.15,0.23,360.0,3.89,1.0,3.8,3.8,0.7,0.7,22.0,236.0,57.0,492.15,0.34,42.6,7.4,48.0,14.0,45.0,872.5,0.8,0.4,393.15,0.16,28.5,1.585,0.0,1324.0,1,
1.27,20.50609665,14.8492424,100.0,31.0,100.0,2.36,484.0,7.7,779.0,36.0,2345.15,0.23,360.0,3.89,1.0,3.8,3.8,0.7,0.7,22.0,236.0,57.0,492.15,0.34,42.6,7.4,48.0,14.0,45.0,872.5,0.8,0.4,393.15,0.16,28.5,1.585,0.0,954.0,1,
1.27,20.50609665,14.8492424,100.0,61.0,100.0,2.36,484.0,7.7,779.0,36.0,2345.15,0.23,360.0,3.89,1.0,3.8,3.8,0.7,0.7,22.0,236.0,57.0,492.15,0.34,42.6,7.4,48.0,14.0,45.0,872.5,0.8,0.4,393.15,0.16,28.5,1.585,0.0,884.0,1,
1.27,20.50609665,14.8492424,100.0,11.0,100.0,2.36,484.0,7.7,779.0,36.0,2345.15,0.23,360.0,3.89,1.0,3.0,3.0,0.5,0.5,20.7,232.0,58.0,490.15,0.36,41.6,7.37,50.0,14.0,45.0,872.5,0.8,0.4,393.15,0.16,28.5,1.585,0.0,1113.0,1,
1.27,20.50609665,14.8492424,100.0,31.0,100.0,2.36,484.0,7.7,779.0,36.0,2345.15,0.23,360.0,3.89,1.0,3.0,3.0,0.5,0.5,20.7,232.0,58.0,490.15,0.36,41.6,7.37,50.0,14.0,45.0,872.5,0.8,0.4,393.15,0.16,28.5,1.585,0.0,730.0,1,
1.27,20.50609665,14.8492424,100.0,61.0,100.0,2.36,484.0,7.7,779.0,36.0,2345.15,0.23,360.0,3.89,1.0,3.0,3.0,0.5,0.5,20.7,232.0,58.0,490.15,0.36,41.6,7.37,50.0,14.0,45.0,872.5,0.8,0.4,393.15,0.16,28.5,1.585,0.0,776.0,1,
1.27,22.627417,,100.0,15.0,100.0,2.36,625.0,7.7,779.0,36.0,2345.15,0.23,360.0,3.89,1.0,3.8,0.0,0.7,0.0,22.0,236.0,57.0,492.15,0.35,42.6,7.4,48.0,14.0,45.0,872.5,0.8,0.4,393.15,0.16,28.5,1.585,0.0,1408.0,0,30.0
1.27,22.627417,,100.0,15.0,100.0,2.36,625.0,7.7,779.0,36.0,2345.15,0.23,360.0,3.89,1.0,3.8,0.0,0.7,0.0,22.0,236.0,57.0,492.15,0.35,42.6,7.4,48.0,14.0,45.0,872.5,0.8,0.4,393.15,0.16,28.5,1.585,0.0,1164.0,0,30.0
1.27,22.627417,,100.0,60.0,100.0,2.36,625.0,7.7,779.0,36.0,2345.15,0.23,360.0,3.89,1.0,3.8,0.0,0.7,0.0,22.0,236.0,57.0,492.15,0.35,42.6,7.4,48.0,14.0,45.0,872.5,0.8,0.4,393.15,0.16,28.5,1.585,0.0,1012.0,0,120.0
1.27,22.627417,,100.0,60.0,100.0,2.36,625.0,7.7,779.0,36.0,2345.15,0.23,360.0,3.89,1.0,3.8,0.0,0.7,0.0,22.0,236.0,57.0,492.15,0.35,42.6,7.4,48.0,14.0,45.0,872.5,0.8,0.4,393.15,0.16,28.5,1.585,0.0,982.0,0,120.0
1.27,22.627417,,165.0,21.0,125.0,2.36,625.0,7.7,779.0,36.0,2345.15,0.23,360.0,3.89,1.0,3.8,0.0,0.7,0.0,22.0,236.0,57.0,492.15,0.35,42.6,7.4,48.0,14.0,45.0,872.5,0.8,0.4,393.15,0.16,28.5,1.585,0.0,455.0,0,42.0
1.27,22.627417,,165.0,21.0,125.0,2.36,625.0,7.7,779.0,36.0,2345.15,0.23,360.0,3.89,1.0,3.8,0.0,0.7,0.0,22.0,236.0,57.0,492.15,0.35,42.6,7.4,48.0,14.0,45.0,872.5,0.8,0.4,393.15,0.16,28.5,1.585,0.0,392.0,0,42.0
1.0,24.74873734,9.192388155,100.0,40.0,100.0,0.61,680.0,2.62,700.0,148.0,1693.15,0.22,159.0,2.33,0.0,4.0,0.0,0.5,0.0,22.5,236.0,62.0,491.15,0.35,40.1,7.4,52.4,14.0,14.0,1000.0,0.8,0.8,200.0,0.19,28.0,2.1,0.0,3534.0,0,80.0
1.0,24.74873734,9.192388155,100.0,70.0,100.0,0.61,680.0,2.62,700.0,148.0,1693.15,0.22,159.0,2.33,0.0,4.0,0.0,0.5,0.0,22.5,236.0,62.0,491.15,0.35,40.1,7.4,52.4,14.0,14.0,1000.0,0.8,0.8,200.0,0.19,28.0,2.1,0.0,3117.0,0,140.0
1.0,24.74873734,9.192388155,165.0,30.0,125.0,0.61,680.0,2.62,700.0,148.0,1693.15,0.22,159.0,2.33,0.0,4.0,0.0,0.5,0.0,22.5,236.0,62.0,491.15,0.35,40.1,7.4,52.4,14.0,14.0,1000.0,0.8,0.8,200.0,0.19,28.0,2.1,0.0,1524.0,0,60.0
1.0,24.74873734,9.192388155,100.0,20.0,100.0,0.61,680.0,2.62,700.0,148.0,1693.15,0.22,159.0,2.33,0.0,4.0,0.0,0.5,0.0,22.5,236.0,62.0,491.15,0.35,40.1,7.4,52.4,14.0,14.0,1000.0,0.8,0.8,200.0,0.19,28.0,2.1,0.0,5344.0,0,40.0
1.0,19.09188309,12.02081528,100.0,20.0,100.0,1.8,676.0,7.7,779.0,36.0,2345.15,0.23,360.0,3.89,1.0,4.0,0.0,0.5,0.0,22.5,236.0,62.0,491.15,0.35,40.1,7.4,52.4,14.0,45.0,872.5,0.8,0.4,393.15,0.16,28.5,1.585,0.0,5797.0,0,40.0
1.0,19.09188309,12.02081528,100.0,70.0,100.0,1.8,676.0,7.7,779.0,36.0,2345.15,0.23,360.0,3.89,1.0,4.0,0.0,0.5,0.0,22.5,236.0,62.0,491.15,0.35,40.1,7.4,52.4,14.0,45.0,872.5,0.8,0.4,393.15,0.16,28.5,1.585,0.0,4280.0,0,100.0
1.0,19.09188309,12.02081528,100.0,20.0,100.0,1.8,676.0,7.7,779.0,36.0,2345.15,0.23,360.0,3.89,1.0,1.0,0.0,0.5,0.0,20.9,230.0,62.0,490.15,0.38,37.0,7.3,45.2,14.0,45.0,872.5,0.8,0.4,393.15,0.16,28.5,1.585,0.0,3819.0,0,40.0
1.0,19.09188309,12.02081528,100.0,20.0,100.0,1.8,676.0,7.7,779.0,36.0,2345.15,0.23,360.0,3.89,1.0,3.0,0.0,0.5,0.0,20.7,232.0,58.0,490.15,0.36,41.6,7.37,50.0,14.0,45.0,872.5,0.8,0.4,393.15,0.16,28.5,1.585,0.0,6383.0,0,40.0
1.0,19.09188309,12.02081528,100.0,20.0,100.0,1.8,676.0,7.7,779.0,36.0,2345.15,0.23,360.0,3.89,1.0,3.5,0.0,0.0,0.0,30.0,234.0,62.8,494.15,0.36,44.1,7.4,39.0,14.0,45.0,872.5,0.8,0.4,393.15,0.16,28.5,1.585,0.0,5941.0,0,40.0
1.0,23.33720206,7.399913851,100.0,47.3,100.0,2.3622,960.0,2.62,700.0,148.0,1693.15,0.22,159.0,2.33,1.0,3.0,3.0,0.5,0.5,20.7,232.0,58.0,490.15,0.36,41.6,7.38,50.0,7.7,7.7,779.0,36.0,36.0,2072.0,0.23,360.0,3890.0,1.0,1061.0,0,40.0
1.0,23.33720206,7.399913851,75.0,44.8,100.0,2.3622,960.0,2.62,700.0,148.0,1693.15,0.22,159.0,2.33,1.0,3.0,3.0,0.5,0.5,20.7,232.0,58.0,490.15,0.36,41.6,7.38,50.0,7.7,7.7,779.0,36.0,36.0,2072.0,0.23,360.0,3890.0,1.0,1669.0,0,40.0
1.0,23.33720206,7.399913851,75.0,44.8,75.0,2.3622,960.0,2.62,700.0,148.0,1693.15,0.22,159.0,2.33,1.0,3.0,3.0,0.5,0.5,20.7,232.0,58.0,490.15,0.36,41.6,7.38,50.0,7.7,7.7,779.0,36.0,36.0,2072.0,0.23,360.0,3890.0,1.0,2676.0,0,40.0
1.0,23.33720206,7.399913851,100.0,47.3,100.0,3.175,960.0,2.62,700.0,148.0,1693.15,0.22,159.0,2.33,1.0,3.0,3.0,0.5,0.5,20.7,232.0,58.0,490.15,0.36,41.6,7.38,50.0,7.7,7.7,779.0,36.0,36.0,2072.0,0.23,360.0,3890.0,1.0,862.0,0,40.0
1.0,23.33720206,7.399913851,75.0,44.8,100.0,3.175,960.0,2.62,700.0,148.0,1693.15,0.22,159.0,2.33,1.0,3.0,3.0,0.5,0.5,20.7,232.0,58.0,490.15,0.36,41.6,7.38,50.0,7.7,7.7,779.0,36.0,36.0,2072.0,0.23,360.0,3890.0,1.0,1106.0,0,40.0
1.0,23.33720206,7.399913851,75.0,44.8,75.0,3.175,960.0,2.62,700.0,148.0,1693.15,0.22,159.0,2.33,1.0,3.0,3.0,0.5,0.5,20.7,232.0,58.0,490.15,0.36,41.6,7.38,50.0,7.7,7.7,779.0,36.0,36.0,2072.0,0.23,360.0,3890.0,1.0,2043.0,0,40.0
1.0,23.33720206,7.399913851,100.0,38.65,100.0,3.175,960.0,2.62,700.0,148.0,1693.15,0.22,159.0,2.33,1.0,3.0,3.0,0.5,0.5,20.7,232.0,58.0,490.15,0.36,41.6,7.38,50.0,7.7,7.7,779.0,36.0,36.0,2072.0,0.23,360.0,3890.0,1.0,1068.0,0,30.0
1.0,23.33720206,7.399913851,100.0,79.6,100.0,3.175,960.0,2.62,700.0,148.0,1693.15,0.22,159.0,2.33,1.0,3.0,3.0,0.5,0.5,20.7,232.0,58.0,490.15,0.36,41.6,7.38,50.0,7.7,7.7,779.0,36.0,36.0,2072.0,0.23,360.0,3890.0,1.0,1000.0,0,50.0
1.0,23.33720206,7.399913851,100.0,47.3,100.0,3.175,960.0,2.62,700.0,148.0,1693.15,0.22,159.0,2.33,1.0,3.0,3.0,0.5,0.5,20.7,232.0,58.0,490.15,0.36,41.6,7.38,50.0,7.7,7.7,779.0,36.0,36.0,2072.0,0.23,360.0,3890.0,1.0,779.0,0,80.0
0.8,11.3137085,4.949747468,100.0,47.3,100.0,2.3622,257.0,2.62,700.0,148.0,1693.15,0.22,159.0,2.33,1.0,3.0,3.0,0.5,0.5,20.7,232.0,58.0,490.15,0.36,41.6,7.38,50.0,20.0,20.0,109.0,36.0,36.0,2072.0,0.23,360.0,3890.0,1.0,4186.0,0,40.0
0.8,11.3137085,4.949747468,75.0,44.8,100.0,2.3622,257.0,2.62,700.0,148.0,1693.15,0.22,159.0,2.33,1.0,3.0,3.0,0.5,0.5,20.7,232.0,58.0,490.15,0.36,41.6,7.38,50.0,20.0,20.0,109.0,36.0,36.0,2072.0,0.23,360.0,3890.0,1.0,7044.0,0,40.0
0.8,11.3137085,4.949747468,75.0,44.8,75.0,2.3622,257.0,2.62,700.0,148.0,1693.15,0.22,159.0,2.33,1.0,3.0,3.0,0.5,0.5,20.7,232.0,58.0,490.15,0.36,41.6,7.38,50.0,20.0,20.0,109.0,36.0,36.0,2072.0,0.23,360.0,3890.0,1.0,7226.0,0,40.0
0.8,11.3137085,4.949747468,100.0,47.3,100.0,3.175,257.0,2.62,700.0,148.0,1693.15,0.22,159.0,2.33,1.0,3.0,3.0,0.5,0.5,20.7,232.0,58.0,490.15,0.36,41.6,7.38,50.0,20.0,20.0,109.0,36.0,36.0,2072.0,0.23,360.0,3890.0,1.0,1056.0,0,40.0
0.8,11.3137085,4.949747468,75.0,44.8,100.0,3.175,257.0,2.62,700.0,148.0,1693.15,0.22,159.0,2.33,1.0,3.0,3.0,0.5,0.5,20.7,232.0,58.0,490.15,0.36,41.6,7.38,50.0,20.0,20.0,109.0,36.0,36.0,2072.0,0.23,360.0,3890.0,1.0,2523.0,0,40.0
0.8,11.3137085,4.949747468,75.0,44.8,75.0,3.175,257.0,2.62,700.0,148.0,1693.15,0.22,159.0,2.33,1.0,3.0,3.0,0.5,0.5,20.7,232.0,58.0,490.15,0.36,41.6,7.38,50.0,20.0,20.0,109.0,36.0,36.0,2072.0,0.23,360.0,3890.0,1.0,3488.0,0,40.0
0.8,11.3137085,4.949747468,100.0,38.65,100.0,3.175,257.0,2.62,700.0,148.0,1693.15,0.22,159.0,2.33,1.0,3.0,3.0,0.5,0.5,20.7,232.0,58.0,490.15,0.36,41.6,7.38,50.0,20.0,20.0,109.0,36.0,36.0,2072.0,0.23,360.0,3890.0,1.0,1874.0,0,30.0
0.8,11.3137085,4.949747468,100.0,79.6,100.0,3.175,257.0,2.62,700.0,148.0,1693.15,0.22,159.0,2.33,1.0,3.0,3.0,0.5,0.5,20.7,232.0,58.0,490.15,0.36,41.6,7.38,50.0,20.0,20.0,109.0,36.0,36.0,2072.0,0.23,360.0,3890.0,1.0,1760.0,0,50.0
0.8,11.3137085,4.949747468,100.0,47.3,100.0,3.175,257.0,2.62,700.0,148.0,1693.15,0.22,159.0,2.33,1.0,3.0,3.0,0.5,0.5,20.7,232.0,58.0,490.15,0.36,41.6,7.38,50.0,20.0,20.0,109.0,36.0,36.0,2072.0,0.23,360.0,3890.0,1.0,1684.0,0,80.0
0.8,6.363961031,4.949747468,100.0,47.3,100.0,3.175,191.0,2.62,700.0,148.0,1693.15,0.22,159.0,2.33,1.0,3.0,3.0,0.5,0.5,20.7,232.0,58.0,490.15,0.36,41.6,7.38,50.0,20.0,20.0,109.0,36.0,36.0,2072.0,0.23,360.0,3890.0,1.0,1417.0,0,40.0
0.8,6.363961031,4.949747468,75.0,44.8,100.0,3.175,191.0,2.62,700.0,148.0,1693.15,0.22,159.0,2.33,1.0,3.0,3.0,0.5,0.5,20.7,232.0,58.0,490.15,0.36,41.6,7.38,50.0,20.0,20.0,109.0,36.0,36.0,2072.0,0.23,360.0,3890.0,1.0,2574.0,0,40.0
0.8,6.363961031,4.949747468,75.0,44.8,75.0,3.175,191.0,2.62,700.0,148.0,1693.15,0.22,159.0,2.33,1.0,3.0,3.0,0.5,0.5,20.7,232.0,58.0,490.15,0.36,41.6,7.38,50.0,20.0,20.0,109.0,36.0,36.0,2072.0,0.23,360.0,3890.0,1.0,3580.0,0,40.0
0.8,6.363961031,4.949747468,100.0,38.65,100.0,3.175,191.0,2.62,700.0,148.0,1693.15,0.22,159.0,2.33,1.0,3.0,3.0,0.5,0.5,20.7,232.0,58.0,490.15,0.36,41.6,7.38,50.0,20.0,20.0,109.0,36.0,36.0,2072.0,0.23,360.0,3890.0,1.0,1520.0,0,30.0
0.8,6.363961031,4.949747468,100.0,79.6,100.0,3.175,191.0,2.62,700.0,148.0,1693.15,0.22,159.0,2.33,1.0,3.0,3.0,0.5,0.5,20.7,232.0,58.0,490.15,0.36,41.6,7.38,50.0,20.0,20.0,109.0,36.0,36.0,2072.0,0.23,360.0,3890.0,1.0,1489.0,0,50.0
0.8,6.363961031,4.949747468,100.0,47.3,100.0,3.175,191.0,2.62,700.0,148.0,1693.15,0.22,159.0,2.33,1.0,3.0,3.0,0.5,0.5,20.7,232.0,58.0,490.15,0.36,41.6,7.38,50.0,20.0,20.0,109.0,36.0,36.0,2072.0,0.23,360.0,3890.0,1.0,1130.0,0,80.0
0.5,6.363961031,2.828427125,100.0,47.3,100.0,3.175,191.0,2.62,700.0,148.0,1693.15,0.22,159.0,2.33,1.0,3.0,3.0,0.5,0.5,20.7,232.0,58.0,490.15,0.36,41.6,7.38,50.0,20.0,20.0,109.0,36.0,36.0,2072.0,0.23,360.0,3890.0,1.0,1963.0,0,40.0
0.5,6.363961031,2.828427125,75.0,44.8,100.0,3.175,191.0,2.62,700.0,148.0,1693.15,0.22,159.0,2.33,1.0,3.0,3.0,0.5,0.5,20.7,232.0,58.0,490.15,0.36,41.6,7.38,50.0,20.0,20.0,109.0,36.0,36.0,2072.0,0.23,360.0,3890.0,1.0,3285.0,0,40.0
0.5,6.363961031,2.828427125,75.0,44.8,75.0,3.175,191.0,2.62,700.0,148.0,1693.15,0.22,159.0,2.33,1.0,3.0,3.0,0.5,0.5,20.7,232.0,58.0,490.15,0.36,41.6,7.38,50.0,20.0,20.0,109.0,36.0,36.0,2072.0,0.23,360.0,3890.0,1.0,5507.0,0,40.0

File: processed_data/source_processed.csv (part 2 of 9)
"Pitch, mm","PkgHlfDiagSz, mm","DieHlfDiagSz, mm","ΔT, °C","t (Ramp up and hot dwell time), min","Tmax, °C","Substrate thickness, mm",Ball count,"Package CTE, ppm/°C",Package Specific Heat J/KgK,Package Thermal conductivity W/mK,"Package melting temp., K",Packag Poisson ratio,"Package Young Module, GPa","Package density, g/cm3","Package Plating (0:None, 1:Ni/Au, )",b_Ag (Wt. % Ag comp. in ball alloy),p_Ag (Wt. % Ag comp. in paste alloy),b_Cu (Wt. % Cu comp. in ball alloy),p_Cu (Wt. % Cu comp. in paste alloy),Solder CTE,Solder Specific Heat J/KgK,Solder Thermal conductivity W/mK,Solder melting temp.,Solder Poisson Ratio,Solder Young Module,Solder density,Solder Tensile Strength MPa,Substrate CTE x-y-direction,Substrate CTE z-direction,Substrate Specific Heat J/KgK,Substrate Thermal Conductivity x-y-direction W/mK,Substrate Thermal Conductivity z-direction W/mK,Substrate melting temp.,Substrate Poisson ratio,Substrate Young Module,Substrate density,"Substratre Plating (0:None, 1:Ni/Au, )",mean life (cycle),cycle_mode,frequency_min_per_cycle
0.8,8.485281374,4.5254834,100.0,310.0,100.0,1.6,144.0,2.62,700.0,148.0,1693.0,0.22,159.0,2.33,1.0,0.0,0.0,0.0,0.7,22.6,228.0,62.9,500.15,0.37,34.0,7.31,32.2,20.0,20.0,109.0,0.12,0.12,520.0,0.34,2.5,1.47,1.0,4638.001372,0,720.0
0.8,8.485281374,4.5254834,100.0,11.0,100.0,1.6,144.0,2.62,700.0,148.0,1693.0,0.22,159.0,2.33,1.0,0.0,0.0,0.0,0.7,22.6,228.0,62.9,500.15,0.37,34.0,7.31,32.2,20.0,20.0,109.0,0.12,0.12,520.0,0.34,2.5,1.47,1.0,11663.05471,1,
0.8,8.485281374,4.5254834,100.0,31.0,100.0,1.6,144.0,2.62,700.0,148.0,1693.0,0.22,159.0,2.33,1.0,0.0,0.0,0.0,0.7,22.6,228.0,62.9,500.15,0.37,34.0,7.31,32.2,20.0,20.0,109.0,0.12,0.12,520.0,0.34,2.5,1.47,1.0,8760.539916,1,
0.8,8.485281374,4.5254834,100.0,61.0,100.0,1.6,144.0,2.62,700.0,148.0,1693.0,0.22,159.0,2.33,1.0,0.0,0.0,0.0,0.7,22.6,228.0,62.9,500.15,0.37,34.0,7.31,32.2,20.0,20.0,109.0,0.12,0.12,520.0,0.34,2.5,1.47,1.0,7266.693995,1,
0.8,8.485281374,4.5254834,125.0,44.8,100.0,1.6,144.0,2.62,700.0,148.0,1693.0,0.22,159.0,2.33,1.0,0.0,0.0,0.0,0.7,22.6,228.0,62.9,500.15,0.37,34.0,7.31,32.2,20.0,20.0,109.0,0.12,0.12,520.0,0.34,2.5,1.47,1.0,5755.859186,0,40.0
0.8,8.485281374,4.5254834,75.0,44.8,75.0,1.6,144.0,2.62,700.0,148.0,1693.0,0.22,159.0,2.33,1.0,0.0,0.0,0.0,0.7,22.6,228.0,62.9,500.15,0.37,34.0,7.31,32.2,20.0,20.0,109.0,0.12,0.12,520.0,0.34,2.5,1.47,1.0,19767.47682,0,40.0
0.8,8.485281374,4.5254834,60.0,16.0,60.0,1.6,144.0,2.62,700.0,148.0,1693.0,0.22,159.0,2.33,1.0,0.0,0.0,0.0,0.7,22.6,228.0,62.9,500.15,0.37,34.0,7.31,32.2,20.0,20.0,109.0,0.12,0.12,520.0,0.34,2.5,1.47,1.0,50713.21127,0,40.0
0.8,8.485281374,4.5254834,140.0,16.0,100.0,1.6,144.0,2.62,700.0,148.0,1693.0,0.22,159.0,2.33,1.0,0.0,0.0,0.0,0.7,22.6,228.0,62.9,500.15,0.37,34.0,7.31,32.2,20.0,20.0,109.0,0.12,0.12,520.0,0.34,2.5,1.47,1.0,6507.29923,0,40.0
0.8,8.485281374,4.5254834,150.0,25.0,125.0,1.6,144.0,2.62,700.0,148.0,1693.0,0.22,159.0,2.33,1.0,0.0,0.0,0.0,0.7,22.6,228.0,62.9,500.15,0.37,34.0,7.31,32.2,20.0,20.0,109.0,0.12,0.12,520.0,0.34,2.5,1.47,1.0,3352.099174,0,40.0
0.8,8.485281374,4.5254834,100.0,15.0,60.0,1.6,144.0,2.62,700.0,148.0,1693.0,0.22,159.0,2.33,1.0,0.0,0.0,0.0,0.7,22.6,228.0,62.9,500.15,0.37,34.0,7.31,32.2,20.0,20.0,109.0,0.12,0.12,520.0,0.34,2.5,1.47,1.0,24909.97084,0,30.0
0.8,8.485281374,4.5254834,165.0,30.0,125.0,1.6,144.0,2.62,700.0,148.0,1693.0,0.22,159.0,2.33,1.0,0.0,3.4,0.0,0.7,21.3,234.0,64.4,491.15,0.35,45.1,7.4,53.0,20.0,20.0,109.0,0.12,0.12,520.0,0.34,2.5,1.47,1.0,2236.841672,0,60.0
0.8,8.485281374,4.5254834,165.0,21.0,125.0,1.6,144.0,2.62,700.0,148.0,1693.0,0.22,159.0,2.33,1.0,0.0,3.4,0.0,0.7,21.3,234.0,64.4,491.15,0.35,45.1,7.4,53.0,20.0,20.0,109.0,0.12,0.12,520.0,0.34,2.5,1.47,1.0,2468.420624,0,42.0
0.8,8.485281374,4.5254834,165.0,120.0,125.0,1.6,144.0,2.62,700.0,148.0,1693.0,0.22,159.0,2.33,1.0,0.0,3.4,0.0,0.7,21.3,234.0,64.4,491.15,0.35,45.1,7.4,53.0,20.0,20.0,109.0,0.12,0.12,520.0,0.34,2.5,1.47,1.0,1525.268409,0,240.0
0.8,8.485281374,4.5254834,180.0,15.0,125.0,1.6,144.0,2.62,700.0,148.0,1693.0,0.22,159.0,2.33,1.0,0.0,3.4,0.0,0.7,21.3,234.0,64.4,491.15,0.35,45.1,7.4,53.0,20.0,20.0,109.0,0.12,0.12,520.0,0.34,2.5,1.47,1.0,2392.602591,0,30.0
0.8,8.485281374,4.5254834,100.0,15.0,100.0,1.6,144.0,2.62,700.0,148.0,1693.0,0.22,159.0,2.33,1.0,0.0,3.4,0.0,0.7,21.3,234.0,64.4,491.15,0.35,45.1,7.4,53.0,20.0,20.0,109.0,0.12,0.12,520.0,0.34,2.5,1.47,1.0,8606.917054,0,30.0
0.8,8.485281374,4.5254834,100.0,38.65,100.0,1.6,144.0,2.62,700.0,148.0,1693.0,0.22,159.0,2.33,1.0,0.0,3.4,0.0,0.7,21.3,234.0,64.4,491.15,0.35,45.1,7.4,53.0,20.0,20.0,109.0,0.12,0.12,520.0,0.34,2.5,1.47,1.0,6626.944478,0,30.0
0.8,8.485281374,4.5254834,100.0,20.0,100.0,1.6,144.0,2.62,700.0,148.0,1693.0,0.22,159.0,2.33,1.0,0.0,3.4,0.0,0.7,21.3,234.0,64.4,491.15,0.35,45.1,7.4,53.0,20.0,20.0,109.0,0.12,0.12,520.0,0.34,2.5,1.47,1.0,7949.494964,0,40.0
0.8,8.485281374,4.5254834,100.0,47.3,100.0,1.6,144.0,2.62,700.0,148.0,1693.0,0.22,159.0,2.33,1.0,0.0,3.4,0.0,0.7,21.3,234.0,64.4,491.15,0.35,45.1,7.4,53.0,20.0,20.0,109.0,0.12,0.12,520.0,0.34,2.5,1.47,1.0,6267.399467,0,40.0
0.8,8.485281374,4.5254834,100.0,79.6,100.0,1.6,144.0,2.62,700.0,148.0,1693.0,0.22,159.0,2.33,1.0,0.0,3.4,0.0,0.7,21.3,234.0,64.4,491.15,0.35,45.1,7.4,53.0,20.0,20.0,109.0,0.12,0.12,520.0,0.34,2.5,1.47,1.0,5428.149922,0,50.0
0.8,8.485281374,4.5254834,100.0,30.0,100.0,1.6,144.0,2.62,700.0,148.0,1693.0,0.22,159.0,2.33,1.0,0.0,3.4,0.0,0.7,21.3,234.0,64.4,491.15,0.35,45.1,7.4,53.0,20.0,20.0,109.0,0.12,0.12,520.0,0.34,2.5,1.47,1.0,7107.275213,0,60.0
0.8,8.485281374,4.5254834,100.0,40.0,100.0,1.6,144.0,2.62,700.0,148.0,1693.0,0.22,159.0,2.33,1.0,0.0,3.4,0.0,0.7,21.3,234.0,64.4,491.15,0.35,45.1,7.4,53.0,20.0,20.0,109.0,0.12,0.12,520.0,0.34,2.5,1.47,1.0,6564.400256,0,80.0
0.8,8.485281374,4.5254834,100.0,47.3,100.0,1.6,144.0,2.62,700.0,148.0,1693.0,0.22,159.0,2.33,1.0,0.0,3.4,0.0,0.7,21.3,234.0,64.4,491.15,0.35,45.1,7.4,53.0,20.0,20.0,109.0,0.12,0.12,520.0,0.34,2.5,1.47,1.0,6267.399467,0,80.0
0.8,8.485281374,4.5254834,100.0,70.0,100.0,1.6,144.0,2.62,700.0,148.0,1693.0,0.22,159.0,2.33,1.0,0.0,3.4,0.0,0.7,21.3,234.0,64.4,491.15,0.35,45.1,7.4,53.0,20.0,20.0,109.0,0.12,0.12,520.0,0.34,2.5,1.47,1.0,5624.293095,0,90.0
0.8,8.485281374,4.5254834,100.0,70.0,100.0,1.6,144.0,2.62,700.0,148.0,1693.0,0.22,159.0,2.33,1.0,0.0,3.4,0.0,0.7,21.3,234.0,64.4,491.15,0.35,45.1,7.4,53.0,20.0,20.0,109.0,0.12,0.12,520.0,0.34,2.5,1.47,1.0,5624.293095,0,100.0
0.8,8.485281374,4.5254834,100.0,60.0,100.0,1.6,144.0,2.62,700.0,148.0,1693.0,0.22,159.0,2.33,1.0,0.0,3.4,0.0,0.7,21.3,234.0,64.4,491.15,0.35,45.1,7.4,53.0,20.0,20.0,109.0,0.12,0.12,520.0,0.34,2.5,1.47,1.0,5868.926195,0,120.0
0.8,8.485281374,4.5254834,100.0,70.0,100.0,1.6,144.0,2.62,700.0,148.0,1693.0,0.22,159.0,2.33,1.0,0.0,3.4,0.0,0.7,21.3,234.0,64.4,491.15,0.35,45.1,7.4,53.0,20.0,20.0,109.0,0.12,0.12,520.0,0.34,2.5,1.47,1.0,5624.293095,0,140.0
0.8,8.485281374,4.5254834,100.0,120.0,100.0,1.6,144.0,2.62,700.0,148.0,1693.0,0.22,159.0,2.33,1.0,0.0,3.4,0.0,0.7,21.3,234.0,64.4,491.15,0.35,45.1,7.4,53.0,20.0,20.0,109.0,0.12,0.12,520.0,0.34,2.5,1.47,1.0,4846.343169,0,240.0
0.8,8.485281374,4.5254834,100.0,310.0,100.0,1.6,144.0,2.62,700.0,148.0,1693.0,0.22,159.0,2.33,1.0,0.0,3.4,0.0,0.7,21.3,234.0,64.4,491.15,0.35,45.1,7.4,53.0,20.0,20.0,109.0,0.12,0.12,520.0,0.34,2.5,1.47,1.0,3728.807157,0,720.0
0.8,8.485281374,4.5254834,100.0,11.0,100.0,1.6,144.0,2.62,700.0,148.0,1693.0,0.22,159.0,2.33,1.0,0.0,3.4,0.0,0.7,21.3,234.0,64.4,491.15,0.35,45.1,7.4,53.0,20.0,20.0,109.0,0.12,0.12,520.0,0.34,2.5,1.47,1.0,9376.728984,1,
0.8,8.485281374,4.5254834,100.0,31.0,100.0,1.6,144.0,2.62,700.0,148.0,1693.0,0.22,159.0,2.33,1.0,0.0,3.4,0.0,0.7,21.3,234.0,64.4,491.15,0.35,45.1,7.4,53.0,20.0,20.0,109.0,0.12,0.12,520.0,0.34,2.5,1.47,1.0,7043.198422,1,
0.8,8.485281374,4.5254834,100.0,61.0,100.0,1.6,144.0,2.62,700.0,148.0,1693.0,0.22,159.0,2.33,1.0,0.0,3.4,0.0,0.7,21.3,234.0,64.4,491.15,0.35,45.1,7.4,53.0,20.0,20.0,109.0,0.12,0.12,520.0,0.34,2.5,1.47,1.0,5842.193308,1,
0.8,8.485281374,4.5254834,125.0,44.8,100.0,1.6,144.0,2.62,700.0,148.0,1693.0,0.22,159.0,2.33,1.0,0.0,3.4,0.0,0.7,21.3,234.0,64.4,491.15,0.35,45.1,7.4,53.0,20.0,20.0,109.0,0.12,0.12,520.0,0.34,2.5,1.47,1.0,4627.529663,0,40.0
0.8,8.485281374,4.5254834,75.0,44.8,75.0,1.6,144.0,2.62,700.0,148.0,1693.0,0.22,159.0,2.33,1.0,0.0,3.4,0.0,0.7,21.3,234.0,64.4,491.15,0.35,45.1,7.4,53.0,20.0,20.0,109.0,0.12,0.12,520.0,0.34,2.5,1.47,1.0,15892.42933,0,40.0
0.8,8.485281374,4.5254834,60.0,16.0,60.0,1.6,144.0,2.62,700.0,148.0,1693.0,0.22,159.0,2.33,1.0,0.0,3.4,0.0,0.7,21.3,234.0,64.4,491.15,0.35,45.1,7.4,53.0,20.0,20.0,109.0,0.12,0.12,520.0,0.34,2.5,1.47,1.0,40771.82605,0,40.0
0.8,8.485281374,4.5254834,140.0,16.0,100.0,1.6,144.0,2.62,700.0,148.0,1693.0,0.22,159.0,2.33,1.0,0.0,3.4,0.0,0.7,21.3,234.0,64.4,491.15,0.35,45.1,7.4,53.0,20.0,20.0,109.0,0.12,0.12,520.0,0.34,2.5,1.47,1.0,5231.663814,0,40.0
0.8,8.485281374,4.5254834,150.0,25.0,125.0,1.6,144.0,2.62,700.0,148.0,1693.0,0.22,159.0,2.33,1.0,0.0,3.4,0.0,0.7,21.3,234.0,64.4,491.15,0.35,45.1,7.4,53.0,20.0,20.0,109.0,0.12,0.12,520.0,0.34,2.5,1.47,1.0,2694.982254,0,40.0
0.8,8.485281374,4.5254834,100.0,15.0,60.0,1.6,144.0,2.62,700.0,148.0,1693.0,0.22,159.0,2.33,1.0,0.0,3.4,0.0,0.7,21.3,234.0,64.4,491.15,0.35,45.1,7.4,53.0,20.0,20.0,109.0,0.12,0.12,520.0,0.34,2.5,1.47,1.0,20026.8327,0,30.0
0.8,8.485281374,4.5254834,165.0,30.0,125.0,1.6,144.0,2.62,700.0,148.0,1693.0,0.22,159.0,2.33,1.0,0.0,0.0,0.0,0.7,22.6,228.0,62.9,500.15,0.37,34.0,7.31,32.2,20.0,20.0,109.0,0.12,0.12,520.0,0.34,2.5,1.47,1.0,323.6491101,0,60.0
0.8,8.485281374,4.5254834,165.0,21.0,125.0,1.6,144.0,2.62,700.0,148.0,1693.0,0.22,159.0,2.33,1.0,0.0,0.0,0.0,0.7,22.6,228.0,62.9,500.15,0.37,34.0,7.31,32.2,20.0,20.0,109.0,0.12,0.12,520.0,0.34,2.5,1.47,1.0,2564.215187,0,42.0
0.8,8.485281374,4.5254834,165.0,120.0,125.0,1.6,144.0,2.62,700.0,148.0,1693.0,0.22,159.0,2.33,1.0,0.0,0.0,0.0,0.7,22.6,228.0,62.9,500.15,0.37,34.0,7.31,32.2,20.0,20.0,109.0,0.12,0.12,520.0,0.34,2.5,1.47,1.0,1584.461085,0,240.0
0.8,8.485281374,4.5254834,180.0,15.0,125.0,1.6,144.0,2.62,700.0,148.0,1693.0,0.22,159.0,2.33,1.0,0.0,0.0,0.0,0.7,22.6,228.0,62.9,500.15,0.37,34.0,7.31,32.2,20.0,20.0,109.0,0.12,0.12,520.0,0.34,2.5,1.47,1.0,2485.454806,0,30.0
0.8,8.485281374,4.5254834,100.0,15.0,100.0,1.6,144.0,2.62,700.0,148.0,1693.0,0.22,159.0,2.33,1.0,0.0,0.0,0.0,0.7,22.6,228.0,62.9,500.15,0.37,34.0,7.31,32.2,20.0,20.0,109.0,0.12,0.12,520.0,0.34,2.5,1.47,1.0,8940.934625,0,30.0
0.8,8.485281374,4.5254834,100.0,38.65,100.0,1.6,144.0,2.62,700.0,148.0,1693.0,0.22,159.0,2.33,1.0,0.0,0.0,0.0,0.7,22.6,228.0,62.9,500.15,0.37,34.0,7.31,32.2,20.0,20.0,109.0,0.12,0.12,520.0,0.34,2.5,1.47,1.0,6884.123196,0,30.0
0.8,8.485281374,4.5254834,100.0,20.0,100.0,1.6,144.0,2.62,700.0,148.0,1693.0,0.22,159.0,2.33,1.0,0.0,0.0,0.0,0.7,22.6,228.0,62.9,500.15,0.37,34.0,7.31,32.2,20.0,20.0,109.0,0.12,0.12,520.0,0.34,2.5,1.47,1.0,8257.999274,0,40.0
0.8,8.485281374,4.5254834,100.0,47.3,100.0,1.6,144.0,2.62,700.0,148.0,1693.0,0.22,159.0,2.33,1.0,0.0,0.0,0.0,0.7,22.6,228.0,62.9,500.15,0.37,34.0,7.31,32.2,20.0,20.0,109.0,0.12,0.12,520.0,0.34,2.5,1.47,1.0,6510.624948,0,40.0
0.8,8.485281374,4.5254834,100.0,79.6,100.0,1.6,144.0,2.62,700.0,148.0,1693.0,0.22,159.0,2.33,1.0,0.0,0.0,0.0,0.7,22.6,228.0,62.9,500.15,0.37,34.0,7.31,32.2,20.0,20.0,109.0,0.12,0.12,520.0,0.34,2.5,1.47,1.0,5638.805775,0,50.0
0.8,8.485281374,4.5254834,100.0,30.0,100.0,1.6,144.0,2.62,700.0,148.0,1693.0,0.22,159.0,2.33,1.0,0.0,0.0,0.0,0.7,22.6,228.0,62.9,500.15,0.37,34.0,7.31,32.2,20.0,20.0,109.0,0.12,0.12,520.0,0.34,2.5,1.47,1.0,7383.094625,0,60.0
0.8,8.485281374,4.5254834,100.0,40.0,100.0,1.6,144.0,2.62,700.0,148.0,1693.0,0.22,159.0,2.33,1.0,0.0,0.0,0.0,0.7,22.6,228.0,62.9,500.15,0.37,34.0,7.31,32.2,20.0,20.0,109.0,0.12,0.12,520.0,0.34,2.5,1.47,1.0,6819.151756,0,80.0
0.8,8.485281374,4.5254834,100.0,47.3,100.0,1.6,144.0,2.62,700.0,148.0,1693.0,0.22,159.0,2.33,1.0,0.0,0.0,0.0,0.7,22.6,228.0,62.9,500.15,0.37,34.0,7.31,32.2,20.0,20.0,109.0,0.12,0.12,520.0,0.34,2.5,1.47,1.0,6510.624948,0,80.0
0.8,8.485281374,4.5254834,100.0,70.0,100.0,1.6,144.0,2.62,700.0,148.0,1693.0,0.22,159.0,2.33,1.0,0.0,0.0,0.0,0.7,22.6,228.0,62.9,500.15,0.37,34.0,7.31,32.2,20.0,20.0,109.0,0.12,0.12,520.0,0.34,2.5,1.47,1.0,5842.56088,0,90.0
0.8,8.485281374,4.5254834,100.0,70.0,100.0,1.6,144.0,2.62,700.0,148.0,1693.0,0.22,159.0,2.33,1.0,0.0,0.0,0.0,0.7,22.6,228.0,62.9,500.15,0.37,34.0,7.31,32.2,20.0,20.0,109.0,0.12,0.12,520.0,0.34,2.5,1.47,1.0,5842.56088,0,100.0
0.8,8.485281374,4.5254834,100.0,60.0,100.0,1.6,144.0,2.62,700.0,148.0,1693.0,0.22,159.0,2.33,1.0,0.0,0.0,0.0,0.7,22.6,228.0,62.9,500.15,0.37,34.0,7.31,32.2,20.0,20.0,109.0,0.12,0.12,520.0,0.34,2.5,1.47,1.0,6096.68771,0,120.0
0.8,8.485281374,4.5254834,100.0,70.0,100.0,1.6,144.0,2.62,700.0,148.0,1693.0,0.22,159.0,2.33,1.0,0.0,0.0,0.0,0.7,22.6,228.0,62.9,500.15,0.37,34.0,7.31,32.2,20.0,20.0,109.0,0.12,0.12,520.0,0.34,2.5,1.47,1.0,5842.56088,0,140.0
0.8,8.485281374,4.5254834,100.0,120.0,100.0,1.6,144.0,2.62,700.0,148.0,1693.0,0.22,159.0,2.33,1.0,0.0,0.0,0.0,0.7,22.6,228.0,62.9,500.15,0.37,34.0,7.31,32.2,20.0,20.0,109.0,0.12,0.12,520.0,0.34,2.5,1.47,1.0,5034.420243,0,240.0
0.8,8.485281374,4.5254834,100.0,310.0,100.0,1.6,144.0,2.62,700.0,148.0,1693.0,0.22,159.0,2.33,1.0,0.0,0.0,0.0,0.7,22.6,228.0,62.9,500.15,0.37,34.0,7.31,32.2,20.0,20.0,109.0,0.12,0.12,520.0,0.34,2.5,1.47,1.0,3873.51485,0,720.0
0.8,8.485281374,4.5254834,100.0,11.0,100.0,1.6,144.0,2.62,700.0,148.0,1693.0,0.22,159.0,2.33,1.0,0.0,0.0,0.0,0.7,22.6,228.0,62.9,500.15,0.37,34.0,7.31,32.2,20.0,20.0,109.0,0.12,0.12,520.0,0.34,2.5,1.47,1.0,9740.621446,1,
0.8,8.485281374,4.5254834,100.0,31.0,100.0,1.6,144.0,2.62,700.0,148.0,1693.0,0.22,159.0,2.33,1.0,0.0,0.0,0.0,0.7,22.6,228.0,62.9,500.15,0.37,34.0,7.31,32.2,20.0,20.0,109.0,0.12,0.12,520.0,0.34,2.5,1.47,1.0,7316.531139,1,
0.8,8.485281374,4.5254834,100.0,61.0,100.0,1.6,144.0,2.62,700.0,148.0,1693.0,0.22,159.0,2.33,1.0,0.0,0.0,0.0,0.7,22.6,228.0,62.9,500.15,0.37,34.0,7.31,32.2,20.0,20.0,109.0,0.12,0.12,520.0,0.34,2.5,1.47,1.0,6068.917373,1,
0.8,8.485281374,4.5254834,125.0,44.8,100.0,1.6,144.0,2.62,700.0,148.0,1693.0,0.22,159.0,2.33,1.0,0.0,0.0,0.0,0.7,22.6,228.0,62.9,500.15,0.37,34.0,7.31,32.2,20.0,20.0,109.0,0.12,0.12,520.0,0.34,2.5,1.47,1.0,4807.115014,0,40.0
0.8,8.485281374,4.5254834,75.0,44.8,75.0,1.6,144.0,2.62,700.0,148.0,1693.0,0.22,159.0,2.33,1.0,0.0,0.0,0.0,0.7,22.6,228.0,62.9,500.15,0.37,34.0,7.31,32.2,20.0,20.0,109.0,0.12,0.12,520.0,0.34,2.5,1.47,1.0,16509.18335,0,40.0
0.8,8.485281374,4.5254834,60.0,16.0,60.0,1.6,144.0,2.62,700.0,148.0,1693.0,0.22,159.0,2.33,1.0,0.0,0.0,0.0,0.7,22.6,228.0,62.9,500.15,0.37,34.0,7.31,32.2,20.0,20.0,109.0,0.12,0.12,520.0,0.34,2.5,1.47,1.0,42354.10066,0,40.0
0.8,8.485281374,4.5254834,140.0,16.0,100.0,1.6,144.0,2.62,700.0,148.0,1693.0,0.22,159.0,2.33,1.0,0.0,0.0,0.0,0.7,22.6,228.0,62.9,500.15,0.37,34.0,7.31,32.2,20.0,20.0,109.0,0.12,0.12,520.0,0.34,2.5,1.47,1.0,5434.694426,0,40.0
0.8,8.485281374,4.5254834,150.0,25.0,125.0,1.6,144.0,2.62,700.0,148.0,1693.0,0.22,159.0,2.33,1.0,0.0,0.0,0.0,0.7,22.6,228.0,62.9,500.15,0.37,34.0,7.31,32.2,20.0,20.0,109.0,0.12,0.12,520.0,0.34,2.5,1.47,1.0,2799.56923,0,40.0
0.8,8.485281374,4.5254834,100.0,15.0,60.0,1.6,144.0,2.62,700.0,148.0,1693.0,0.22,159.0,2.33,1.0,0.0,0.0,0.0,0.7,22.6,228.0,62.9,500.15,0.37,34.0,7.31,32.2,20.0,20.0,109.0,0.12,0.12,520.0,0.34,2.5,1.47,1.0,20804.0348,0,30.0
0.8,7.810249676,6.403124237,165.0,30.0,125.0,2.3,60.0,7.7,779.0,36.0,2345.15,0.23,360.0,3.89,2.0,3.0,3.9,0.5,0.6,20.7,232.0,58.0,490.15,0.307,41.6,7.37,50.0,14.0,45.0,872.5,0.8,0.4,393.15,0.16,28.5,1.585,2.0,3248.014341,0,60.0
0.8,7.810249676,6.403124237,165.0,21.0,125.0,2.3,60.0,7.7,779.0,36.0,2345.15,0.23,360.0,3.89,2.0,3.0,3.9,0.5,0.6,20.7,232.0,58.0,490.15,0.307,41.6,7.37,50.0,14.0,45.0,872.5,0.8,0.4,393.15,0.16,28.5,1.585,2.0,3584.279427,0,42.0
0.8,7.810249676,6.403124237,165.0,120.0,125.0,2.3,60.0,7.7,779.0,36.0,2345.15,0.23,360.0,3.89,2.0,3.0,3.9,0.5,0.6,20.7,232.0,58.0,490.15,0.307,41.6,7.37,50.0,14.0,45.0,872.5,0.8,0.4,393.15,0.16,28.5,1.585,2.0,2214.771715,0,240.0
0.8,7.810249676,6.403124237,180.0,15.0,125.0,2.3,60.0,7.7,779.0,36.0,2345.15,0.23,360.0,3.89,2.0,3.0,3.9,0.5,0.6,20.7,232.0,58.0,490.15,0.307,41.6,7.37,50.0,14.0,45.0,872.5,0.8,0.4,393.15,0.16,28.5,1.585,2.0,3474.187569,0,30.0
0.8,7.810249676,6.403124237,100.0,15.0,100.0,2.3,60.0,7.7,779.0,36.0,2345.15,0.23,360.0,3.89,2.0,3.0,3.9,0.5,0.6,20.7,232.0,58.0,490.15,0.307,41.6,7.37,50.0,14.0,45.0,872.5,0.8,0.4,393.15,0.16,28.5,1.585,2.0,12497.7062,0,30.0
0.8,7.810249676,6.403124237,100.0,38.65,100.0,2.3,60.0,7.7,779.0,36.0,2345.15,0.23,360.0,3.89,2.0,3.0,3.9,0.5,0.6,20.7,232.0,58.0,490.15,0.307,41.6,7.37,50.0,14.0,45.0,872.5,0.8,0.4,393.15,0.16,28.5,1.585,2.0,9622.67959,0,30.0
0.8,7.810249676,6.403124237,100.0,20.0,100.0,2.3,60.0,7.7,779.0,36.0,2345.15,0.23,360.0,3.89,2.0,3.0,3.9,0.5,0.6,20.7,232.0,58.0,490.15,0.307,41.6,7.37,50.0,14.0,45.0,872.5,0.8,0.4,393.15,0.16,28.5,1.585,2.0,11543.09399,0,40.0
0.8,7.810249676,6.403124237,100.0,47.3,100.0,2.3,60.0,7.7,779.0,36.0,2345.15,0.23,360.0,3.89,2.0,3.0,3.9,0.5,0.6,20.7,232.0,58.0,490.15,0.307,41.6,7.37,50.0,14.0,45.0,872.5,0.8,0.4,393.15,0.16,28.5,1.585,2.0,9100.600908,0,40.0
0.8,7.810249676,6.403124237,100.0,79.6,100.0,2.3,60.0,7.7,779.0,36.0,2345.15,0.23,360.0,3.89,2.0,3.0,3.9,0.5,0.6,20.7,232.0,58.0,490.15,0.307,41.6,7.37,50.0,14.0,45.0,872.5,0.8,0.4,393.15,0.16,28.5,1.585,2.0,7881.965458,0,50.0
0.8,7.810249676,6.403124237,100.0,30.0,100.0,2.3,60.0,7.7,779.0,36.0,2345.15,0.23,360.0,3.89,2.0,3.0,3.9,0.5,0.6,20.7,232.0,58.0,490.15,0.307,41.6,7.37,50.0,14.0,45.0,872.5,0.8,0.4,393.15,0.16,28.5,1.585,2.0,10320.14564,0,60.0
0.8,7.810249676,6.403124237,100.0,40.0,100.0,2.3,60.0,7.7,779.0,36.0,2345.15,0.23,360.0,3.89,2.0,3.0,3.9,0.5,0.6,20.7,232.0,58.0,490.15,0.307,41.6,7.37,50.0,14.0,45.0,872.5,0.8,0.4,393.15,0.16,28.5,1.585,2.0,9531.862019,0,80.0
0.8,7.810249676,6.403124237,100.0,47.3,100.0,2.3,60.0,7.7,779.0,36.0,2345.15,0.23,360.0,3.89,2.0,3.0,3.9,0.5,0.6,20.7,232.0,58.0,490.15,0.307,41.6,7.37,50.0,14.0,45.0,872.5,0.8,0.4,393.15,0.16,28.5,1.585,2.0,9100.600908,0,80.0
0.8,7.810249676,6.403124237,100.0,70.0,100.0,2.3,60.0,7.7,779.0,36.0,2345.15,0.23,360.0,3.89,2.0,3.0,3.9,0.5,0.6,20.7,232.0,58.0,490.15,0.307,41.6,7.37,50.0,14.0,45.0,872.5,0.8,0.4,393.15,0.16,28.5,1.585,2.0,8166.775889,0,90.0
0.8,7.810249676,6.403124237,100.0,70.0,100.0,2.3,60.0,7.7,779.0,36.0,2345.15,0.23,360.0,3.89,2.0,3.0,3.9,0.5,0.6,20.7,232.0,58.0,490.15,0.307,41.6,7.37,50.0,14.0,45.0,872.5,0.8,0.4,393.15,0.16,28.5,1.585,2.0,8166.775889,0,100.0
0.8,7.810249676,6.403124237,100.0,60.0,100.0,2.3,60.0,7.7,779.0,36.0,2345.15,0.23,360.0,3.89,2.0,3.0,3.9,0.5,0.6,20.7,232.0,58.0,490.15,0.307,41.6,7.37,50.0,14.0,45.0,872.5,0.8,0.4,393.15,0.16,28.5,1.585,2.0,8521.996298,0,120.0
0.8,7.810249676,6.403124237,100.0,70.0,100.0,2.3,60.0,7.7,779.0,36.0,2345.15,0.23,360.0,3.89,2.0,3.0,3.9,0.5,0.6,20.7,232.0,58.0,490.15,0.307,41.6,7.37,50.0,14.0,45.0,872.5,0.8,0.4,393.15,0.16,28.5,1.585,2.0,8166.775889,0,140.0
0.8,7.810249676,6.403124237,100.0,120.0,100.0,2.3,60.0,7.7,779.0,36.0,2345.15,0.23,360.0,3.89,2.0,3.0,3.9,0.5,0.6,20.7,232.0,58.0,490.15,0.307,41.6,7.37,50.0,14.0,45.0,872.5,0.8,0.4,393.15,0.16,28.5,1.585,2.0,7037.150779,0,240.0
0.8,7.810249676,6.403124237,100.0,310.0,100.0,2.3,60.0,7.7,779.0,36.0,2345.15,0.23,360.0,3.89,2.0,3.0,3.9,0.5,0.6,20.7,232.0,58.0,490.15,0.307,41.6,7.37,50.0,14.0,45.0,872.5,0.8,0.4,393.15,0.16,28.5,1.585,2.0,5414.428421,0,720.0
0.8,7.810249676,6.403124237,100.0,11.0,100.0,2.3,60.0,7.7,779.0,36.0,2345.15,0.23,360.0,3.89,2.0,3.0,3.9,0.5,0.6,20.7,232.0,58.0,490.15,0.307,41.6,7.37,50.0,14.0,45.0,872.5,0.8,0.4,393.15,0.16,28.5,1.585,2.0,13615.5145,1,
0.8,7.810249676,6.403124237,100.0,31.0,100.0,2.3,60.0,7.7,779.0,36.0,2345.15,0.23,360.0,3.89,2.0,3.0,3.9,0.5,0.6,20.7,232.0,58.0,490.15,0.307,41.6,7.37,50.0,14.0,45.0,872.5,0.8,0.4,393.15,0.16,28.5,1.585,2.0,10227.10269,1,
0.8,7.810249676,6.403124237,100.0,61.0,100.0,2.3,60.0,7.7,779.0,36.0,2345.15,0.23,360.0,3.89,2.0,3.0,3.9,0.5,0.6,20.7,232.0,58.0,490.15,0.307,41.6,7.37,50.0,14.0,45.0,872.5,0.8,0.4,393.15,0.16,28.5,1.585,2.0,8483.17871,1,
0.8,7.810249676,6.403124237,125.0,44.8,100.0,2.3,60.0,7.7,779.0,36.0,2345.15,0.23,360.0,3.89,2.0,3.0,3.9,0.5,0.6,20.7,232.0,58.0,490.15,0.307,41.6,7.37,50.0,14.0,45.0,872.5,0.8,0.4,393.15,0.16,28.5,1.585,2.0,6719.421808,0,40.0
0.8,7.810249676,6.403124237,75.0,44.8,75.0,2.3,60.0,7.7,779.0,36.0,2345.15,0.23,360.0,3.89,2.0,3.0,3.9,0.5,0.6,20.7,232.0,58.0,490.15,0.307,41.6,7.37,50.0,14.0,45.0,872.5,0.8,0.4,393.15,0.16,28.5,1.585,2.0,23076.66163,0,40.0
0.8,7.810249676,6.403124237,60.0,16.0,60.0,2.3,60.0,7.7,779.0,36.0,2345.15,0.23,360.0,3.89,2.0,3.0,3.9,0.5,0.6,20.7,232.0,58.0,490.15,0.307,41.6,7.37,50.0,14.0,45.0,872.5,0.8,0.4,393.15,0.16,28.5,1.585,2.0,59202.88297,0,40.0
0.8,7.810249676,6.403124237,140.0,16.0,100.0,2.3,60.0,7.7,779.0,36.0,2345.15,0.23,360.0,3.89,2.0,3.0,3.9,0.5,0.6,20.7,232.0,58.0,490.15,0.307,41.6,7.37,50.0,14.0,45.0,872.5,0.8,0.4,393.15,0.16,28.5,1.585,2.0,7596.657067,0,40.0
0.8,7.810249676,6.403124237,150.0,25.0,125.0,2.3,60.0,7.7,779.0,36.0,2345.15,0.23,360.0,3.89,2.0,3.0,3.9,0.5,0.6,20.7,232.0,58.0,490.15,0.307,41.6,7.37,50.0,14.0,45.0,872.5,0.8,0.4,393.15,0.16,28.5,1.585,2.0,3913.259092,0,40.0
0.8,7.810249676,6.403124237,100.0,15.0,60.0,2.3,60.0,7.7,779.0,36.0,2345.15,0.23,360.0,3.89,2.0,3.0,3.9,0.5,0.6,20.7,232.0,58.0,490.15,0.307,41.6,7.37,50.0,14.0,45.0,872.5,0.8,0.4,393.15,0.16,28.5,1.585,2.0,29080.03756,0,30.0
0.8,7.810249676,6.403124237,165.0,30.0,125.0,3.1,60.0,7.7,779.0,36.0,2345.15,0.23,360.0,3.89,2.0,3.0,3.9,0.5,0.6,20.7,232.0,58.0,490.15,0.307,41.6,7.37,50.0,14.0,45.0,872.5,0.8,0.4,393.15,0.16,28.5,1.585,2.0,3736.0,0,60.0
0.8,7.810249676,6.403124237,165.0,30.0,125.0,3.1,60.0,7.7,779.0,36.0,2345.15,0.23,360.0,3.89,2.0,3.0,3.9,0.5,0.6,20.7,232.0,58.0,490.15,0.307,41.6,7.37,50.0,14.0,45.0,872.5,0.8,0.4,393.15,0.16,28.5,1.585,2.0,2940.319573,0,60.0
0.8,7.810249676,6.403124237,165.0,21.0,125.0,3.1,60.0,7.7,779.0,36.0,2345.15,0.23,360.0,3.89,2.0,3.0,3.9,0.5,0.6,20.7,232.0,58.0,490.15,0.307,41.6,7.37,50.0,14.0,45.0,872.5,0.8,0.4,393.15,0.16,28.5,1.585,2.0,3244.729193,0,42.0
0.8,7.810249676,6.403124237,165.0,120.0,125.0,3.1,60.0,7.7,779.0,36.0,2345.15,0.23,360.0,3.89,2.0,3.0,3.9,0.5,0.6,20.7,232.0,58.0,490.15,0.307,41.6,7.37,50.0,14.0,45.0,872.5,0.8,0.4,393.15,0.16,28.5,1.585,2.0,2004.95932,0,240.0
0.8,7.810249676,6.403124237,180.0,15.0,125.0,3.1,60.0,7.7,779.0,36.0,2345.15,0.23,360.0,3.89,2.0,3.0,3.9,0.5,0.6,20.7,232.0,58.0,490.15,0.307,41.6,7.37,50.0,14.0,45.0,872.5,0.8,0.4,393.15,0.16,28.5,1.585,2.0,3145.066688,0,30.0
0.8,7.810249676,6.403124237,100.0,15.0,100.0,3.1,60.0,7.7,779.0,36.0,2345.15,0.23,360.0,3.89,2.0,3.0,3.9,0.5,0.6,20.7,232.0,58.0,490.15,0.307,41.6,7.37,50.0,14.0,45.0,872.5,0.8,0.4,393.15,0.16,28.5,1.585,2.0,11313.75859,0,30.0
0.8,7.810249676,6.403124237,100.0,38.65,100.0,3.1,60.0,7.7,779.0,36.0,2345.15,0.23,360.0,3.89,2.0,3.0,3.9,0.5,0.6,20.7,232.0,58.0,490.15,0.307,41.6,7.37,50.0,14.0,45.0,872.5,0.8,0.4,393.15,0.16,28.5,1.585,2.0,8711.09243,0,30.0
0.8,7.810249676,6.403124237,100.0,20.0,100.0,3.1,60.0,7.7,779.0,36.0,2345.15,0.23,360.0,3.89,2.0,3.0,3.9,0.5,0.6,20.7,232.0,58.0,490.15,0.307,41.6,7.37,50.0,14.0,45.0,872.5,0.8,0.4,393.15,0.16,28.5,1.585,2.0,10449.57984,0,40.0
0.8,7.810249676,6.403124237,100.0,47.3,100.0,3.1,60.0,7.7,779.0,36.0,2345.15,0.23,360.0,3.89,2.0,3.0,3.9,0.5,0.6,20.7,232.0,58.0,490.15,0.307,41.6,7.37,50.0,14.0,45.0,872.5,0.8,0.4,393.15,0.16,28.5,1.585,2.0,8238.471928,0,40.0
0.8,7.810249676,6.403124237,100.0,79.6,100.0,3.1,60.0,7.7,779.0,36.0,2345.15,0.23,360.0,3.89,2.0,3.0,3.9,0.5,0.6,20.7,232.0,58.0,490.15,0.307,41.6,7.37,50.0,14.0,45.0,872.5,0.8,0.4,393.15,0.16,28.5,1.585,2.0,7135.281705,0,50.0
0.8,7.810249676,6.403124237,100.0,30.0,100.0,3.1,60.0,7.7,779.0,36.0,2345.15,0.23,360.0,3.89,2.0,3.0,3.9,0.5,0.6,20.7,232.0,58.0,490.15,0.307,41.6,7.37,50.0,14.0,45.0,872.5,0.8,0.4,393.15,0.16,28.5,1.585,2.0,9342.485291,0,60.0
0.8,7.810249676,6.403124237,100.0,40.0,100.0,3.1,60.0,7.7,779.0,36.0,2345.15,0.23,360.0,3.89,2.0,3.0,3.9,0.5,0.6,20.7,232.0,58.0,490.15,0.307,41.6,7.37,50.0,14.0,45.0,872.5,0.8,0.4,393.15,0.16,28.5,1.585,2.0,8628.878297,0,80.0
0.8,7.810249676,6.403124237,100.0,47.3,100.0,3.1,60.0,7.7,779.0,36.0,2345.15,0.23,360.0,3.89,2.0,3.0,3.9,0.5,0.6,20.7,232.0,58.0,490.15,0.307,41.6,7.37,50.0,14.0,45.0,872.5,0.8,0.4,393.15,0.16,28.5,1.585,2.0,8238.471928,0,80.0
0.8,7.810249676,6.403124237,100.0,70.0,100.0,3.1,60.0,7.7,779.0,36.0,2345.15,0.23,360.0,3.89,2.0,3.0,3.9,0.5,0.6,20.7,232.0,58.0,490.15,0.307,41.6,7.37,50.0,14.0,45.0,872.5,0.8,0.4,393.15,0.16,28.5,1.585,2.0,7393.111135,0,90.0
0.8,7.810249676,6.403124237,100.0,70.0,100.0,3.1,60.0,7.7,779.0,36.0,2345.15,0.23,360.0,3.89,2.0,3.0,3.9,0.5,0.6,20.7,232.0,58.0,490.15,0.307,41.6,7.37,50.0,14.0,45.0,872.5,0.8,0.4,393.15,0.16,28.5,1.585,2.0,7393.111135,0,100.0
0.8,7.810249676,6.403124237,100.0,60.0,100.0,3.1,60.0,7.7,779.0,36.0,2345.15,0.23,360.0,3.89,2.0,3.0,3.9,0.5,0.6,20.7,232.0,58.0,490.15,0.307,41.6,7.37,50.0,14.0,45.0,872.5,0.8,0.4,393.15,0.16,28.5,1.585,2.0,7714.680381,0,120.0
0.8,7.810249676,6.403124237,100.0,70.0,100.0,3.1,60.0,7.7,779.0,36.0,2345.15,0.23,360.0,3.89,2.0,3.0,3.9,0.5,0.6,20.7,232.0,58.0,490.15,0.307,41.6,7.37,50.0,14.0,45.0,872.5,0.8,0.4,393.15,0.16,28.5,1.585,2.0,7393.111135,0,140.0
0.8,7.810249676,6.403124237,100.0,120.0,100.0,3.1,60.0,7.7,779.0,36.0,2345.15,0.23,360.0,3.89,2.0,3.0,3.9,0.5,0.6,20.7,232.0,58.0,490.15,0.307,41.6,7.37,50.0,14.0,45.0,872.5,0.8,0.4,393.15,0.16,28.5,1.585,2.0,6370.499019,0,240.0
0.8,7.810249676,6.403124237,100.0,310.0,100.0,3.1,60.0,7.7,779.0,36.0,2345.15,0.23,360.0,3.89,2.0,3.0,3.9,0.5,0.6,20.7,232.0,58.0,490.15,0.307,41.6,7.37,50.0,14.0,45.0,872.5,0.8,0.4,393.15,0.16,28.5,1.585,2.0,4901.502331,0,720.0
0.8,7.810249676,6.403124237,100.0,11.0,100.0,3.1,60.0,7.7,779.0,36.0,2345.15,0.23,360.0,3.89,2.0,3.0,3.9,0.5,0.6,20.7,232.0,58.0,490.15,0.307,41.6,7.37,50.0,14.0,45.0,872.5,0.8,0.4,393.15,0.16,28.5,1.585,2.0,12325.67334,1,
0.8,7.810249676,6.403124237,100.0,31.0,100.0,3.1,60.0,7.7,779.0,36.0,2345.15,0.23,360.0,3.89,2.0,3.0,3.9,0.5,0.6,20.7,232.0,58.0,490.15,0.307,41.6,7.37,50.0,14.0,45.0,872.5,0.8,0.4,393.15,0.16,28.5,1.585,2.0,9258.256601,1,
0.8,7.810249676,6.403124237,100.0,61.0,100.0,3.1,60.0,7.7,779.0,36.0,2345.15,0.23,360.0,3.89,2.0,3.0,3.9,0.5,0.6,20.7,232.0,58.0,490.15,0.307,41.6,7.37,50.0,14.0,45.0,872.5,0.8,0.4,393.15,0.16,28.5,1.585,2.0,7679.540107,1,
0.8,7.810249676,6.403124237,125.0,44.8,100.0,3.1,60.0,7.7,779.0,36.0,2345.15,0.23,360.0,3.89,2.0,3.0,3.9,0.5,0.6,20.7,232.0,58.0,490.15,0.307,41.6,7.37,50.0,14.0,45.0,872.5,0.8,0.4,393.15,0.16,28.5,1.585,2.0,6082.869527,0,40.0
0.8,7.810249676,6.403124237,75.0,44.8,75.0,3.1,60.0,7.7,779.0,36.0,2345.15,0.23,360.0,3.89,2.0,3.0,3.9,0.5,0.6,20.7,232.0,58.0,490.15,0.307,41.6,7.37,50.0,14.0,45.0,872.5,0.8,0.4,393.15,0.16,28.5,1.585,2.0,20890.5358,0,40.0
0.8,7.810249676,6.403124237,60.0,16.0,60.0,3.1,60.0,7.7,779.0,36.0,2345.15,0.23,360.0,3.89,2.0,3.0,3.9,0.5,0.6,20.7,232.0,58.0,490.15,0.307,41.6,7.37,50.0,14.0,45.0,872.5,0.8,0.4,393.15,0.16,28.5,1.585,2.0,53594.40485,0,40.0
0.8,7.810249676,6.403124237,140.0,16.0,100.0,3.1,60.0,7.7,779.0,36.0,2345.15,0.23,360.0,3.89,2.0,3.0,3.9,0.5,0.6,20.7,232.0,58.0,490.15,0.307,41.6,7.37,50.0,14.0,45.0,872.5,0.8,0.4,393.15,0.16,28.5,1.585,2.0,6877.001489,0,40.0
0.8,7.810249676,6.403124237,150.0,25.0,125.0,3.1,60.0,7.7,779.0,36.0,2345.15,0.23,360.0,3.89,2.0,3.0,3.9,0.5,0.6,20.7,232.0,58.0,490.15,0.307,41.6,7.37,50.0,14.0,45.0,872.5,0.8,0.4,393.15,0.16,28.5,1.585,2.0,3542.543564,0,40.0
0.8,7.810249676,6.403124237,100.0,15.0,60.0,3.1,60.0,7.7,779.0,36.0,2345.15,0.23,360.0,3.89,2.0,3.0,3.9,0.5,0.6,20.7,232.0,58.0,490.15,0.307,41.6,7.37,50.0,14.0,45.0,872.5,0.8,0.4,393.15,0.16,28.5,1.585,2.0,26325.19276,0,30.0
1.27,20.50609665,14.8492424,165.0,30.0,125.0,2.36,484.0,7.7,779.0,36.0,2345.15,0.23,360.0,3.89,1.0,3.8,3.8,0.7,0.7,22.0,236.0,57.0,492.15,0.34,42.6,7.4,48.0,14.0,45.0,872.5,0.8,0.4,393.15,0.16,28.5,1.585,0.0,312.9135977,0,60.0
1.27,20.50609665,14.8492424,165.0,21.0,125.0,2.36,484.0,7.7,779.0,36.0,2345.15,0.23,360.0,3.89,1.0,3.8,3.8,0.7,0.7,22.0,236.0,57.0,492.15,0.34,42.6,7.4,48.0,14.0,45.0,872.5,0.8,0.4,393.15,0.16,28.5,1.585,0.0,345.3093653,0,42.0
1.27,20.50609665,14.8492424,165.0,120.0,125.0,2.36,484.0,7.7,779.0,36.0,2345.15,0.23,360.0,3.89,1.0,3.8,3.8,0.7,0.7,22.0,236.0,57.0,492.15,0.34,42.6,7.4,48.0,14.0,45.0,872.5,0.8,0.4,393.15,0.16,28.5,1.585,0.0,213.3710362,0,240.0
1.27,20.50609665,14.8492424,180.0,15.0,125.0,2.36,484.0,7.7,779.0,36.0,2345.15,0.23,360.0,3.89,1.0,3.8,3.8,0.7,0.7,22.0,236.0,57.0,492.15,0.34,42.6,7.4,48.0,14.0,45.0,872.5,0.8,0.4,393.15,0.16,28.5,1.585,0.0,334.7031192,0,30.0
1.27,20.50609665,14.8492424,100.0,15.0,100.0,2.36,484.0,7.7,779.0,36.0,2345.15,0.23,360.0,3.89,1.0,3.8,3.8,0.7,0.7,22.0,236.0,57.0,492.15,0.34,42.6,7.4,48.0,14.0,45.0,872.5,0.8,0.4,393.15,0.16,28.5,1.585,0.0,1204.028615,0,30.0
1.27,20.50609665,14.8492424,100.0,38.65,100.0,2.36,484.0,7.7,779.0,36.0,2345.15,0.23,360.0,3.89,1.0,3.8,3.8,0.7,0.7,22.0,236.0,57.0,492.15,0.34,42.6,7.4,48.0,14.0,45.0,872.5,0.8,0.4,393.15,0.16,28.5,1.585,0.0,927.0486438,0,30.0
1.27,20.50609665,14.8492424,100.0,20.0,100.0,2.36,484.0,7.7,779.0,36.0,2345.15,0.23,360.0,3.89,1.0,3.8,3.8,0.7,0.7,22.0,236.0,57.0,492.15,0.34,42.6,7.4,48.0,14.0,45.0,872.5,0.8,0.4,393.15,0.16,28.5,1.585,0.0,1112.061305,0,40.0
1.27,20.50609665,14.8492424,100.0,47.3,100.0,2.36,484.0,7.7,779.0,36.0,2345.15,0.23,360.0,3.89,1.0,3.8,3.8,0.7,0.7,22.0,236.0,57.0,492.15,0.34,42.6,7.4,48.0,14.0,45.0,872.5,0.8,0.4,393.15,0.16,28.5,1.585,0.0,876.7516003,0,40.0
1.27,20.50609665,14.8492424,100.0,79.6,100.0,2.36,484.0,7.7,779.0,36.0,2345.15,0.23,360.0,3.89,1.0,3.8,3.8,0.7,0.7,22.0,236.0,57.0,492.15,0.34,42.6,7.4,48.0,14.0,45.0,872.5,0.8,0.4,393.15,0.16,28.5,1.585,0.0,759.3483,0,50.0
1.27,20.50609665,14.8492424,100.0,30.0,100.0,2.36,484.0,7.7,779.0,36.0,2345.15,0.23,360.0,3.89,1.0,3.8,3.8,0.7,0.7,22.0,236.0,57.0,492.15,0.34,42.6,7.4,48.0,14.0,45.0,872.5,0.8,0.4,393.15,0.16,28.5,1.585,0.0,994.2425004,0,60.0
1.27,20.50609665,14.8492424,100.0,40.0,100.0,2.36,484.0,7.7,779.0,36.0,2345.15,0.23,360.0,3.89,1.0,3.8,3.8,0.7,0.7,22.0,236.0,57.0,492.15,0.34,42.6,7.4,48.0,14.0,45.0,872.5,0.8,0.4,393.15,0.16,28.5,1.585,0.0,918.299282,0,80.0
1.27,20.50609665,14.8492424,100.0,47.3,100.0,2.36,484.0,7.7,779.0,36.0,2345.15,0.23,360.0,3.89,1.0,3.8,3.8,0.7,0.7,22.0,236.0,57.0,492.15,0.34,42.6,7.4,48.0,14.0,45.0,872.5,0.8,0.4,393.15,0.16,28.5,1.585,0.0,876.7516003,0,80.0
1.27,20.50609665,14.8492424,100.0,70.0,100.0,2.36,484.0,7.7,779.0,36.0,2345.15,0.23,360.0,3.89,1.0,3.8,3.8,0.7,0.7,22.0,236.0,57.0,492.15,0.34,42.6,7.4,48.0,14.0,45.0,872.5,0.8,0.4,393.15,0.16,28.5,1.585,0.0,786.7869279,0,90.0
1.27,20.50609665,14.8492424,100.0,70.0,100.0,2.36,484.0,7.7,779.0,36.0,2345.15,0.23,360.0,3.89,1.0,3.8,3.8,0.7,0.7,22.0,236.0,57.0,492.15,0.34,42.6,7.4,48.0,14.0,45.0,872.5,0.8,0.4,393.15,0.16,28.5,1.585,0.0,786.7869279,0,100.0
1.27,20.50609665,14.8492424,100.0,60.0,100.0,2.36,484.0,7.7,779.0,36.0,2345.15,0.23,360.0,3.89,1.0,3.8,3.8,0.7,0.7,22.0,236.0,57.0,492.15,0.34,42.6,7.4,48.0,14.0,45.0,872.5,0.8,0.4,393.15,0.16,28.5,1.585,0.0,821.0088507,0,120.0
1.27,20.50609665,14.8492424,100.0,70.0,100.0,2.36,484.0,7.7,779.0,36.0,2345.15,0.23,360.0,3.89,1.0,3.8,3.8,0.7,0.7,22.0,236.0,57.0,492.15,0.34,42.6,7.4,48.0,14.0,45.0,872.5,0.8,0.4,393.15,0.16,28.5,1.585,0.0,786.7869279,0,140.0
1.27,20.50609665,14.8492424,100.0,120.0,100.0,2.36,484.0,7.7,779.0,36.0,2345.15,0.23,360.0,3.89,1.0,3.8,3.8,0.7,0.7,22.0,236.0,57.0,492.15,0.34,42.6,7.4,48.0,14.0,45.0,872.5,0.8,0.4,393.15,0.16,28.5,1.585,0.0,677.958881,0,240.0
1.27,20.50609665,14.8492424,100.0,310.0,100.0,2.36,484.0,7.7,779.0,36.0,2345.15,0.23,360.0,3.89,1.0,3.8,3.8,0.7,0.7,22.0,236.0,57.0,492.15,0.34,42.6,7.4,48.0,14.0,45.0,872.5,0.8,0.4,393.15,0.16,28.5,1.585,0.0,521.6258609,0,720.0
1.27,20.50609665,14.8492424,100.0,11.0,100.0,2.36,484.0,7.7,779.0,36.0,2345.15,0.23,360.0,3.89,1.0,3.8,3.8,0.7,0.7,22.0,236.0,57.0,492.15,0.34,42.6,7.4,48.0,14.0,45.0,872.5,0.8,0.4,393.15,0.16,28.5,1.585,0.0,1311.718231,1,
1.27,20.50609665,14.8492424,100.0,31.0,100.0,2.36,484.0,7.7,779.0,36.0,2345.15,0.23,360.0,3.89,1.0,3.8,3.8,0.7,0.7,22.0,236.0,57.0,492.15,0.34,42.6,7.4,48.0,14.0,45.0,872.5,0.8,0.4,393.15,0.16,28.5,1.585,0.0,985.278746,1,
1.27,20.50609665,14.8492424,100.0,61.0,100.0,2.36,484.0,7.7,779.0,36.0,2345.15,0.23,360.0,3.89,1.0,3.8,3.8,0.7,0.7,22.0,236.0,57.0,492.15,0.34,42.6,7.4,48.0,14.0,45.0,872.5,0.8,0.4,393.15,0.16,28.5,1.585,0.0,817.2691656,1,
1.27,20.50609665,14.8492424,125.0,44.8,100.0,2.36,484.0,7.7,779.0,36.0,2345.15,0.23,360.0,3.89,1.0,3.8,3.8,0.7,0.7,22.0,236.0,57.0,492.15,0.34,42.6,7.4,48.0,14.0,45.0,872.5,0.8,0.4,393.15,0.16,28.5,1.585,0.0,647.348882,0,40.0
1.27,20.50609665,14.8492424,75.0,44.8,75.0,2.36,484.0,7.7,779.0,36.0,2345.15,0.23,360.0,3.89,1.0,3.8,3.8,0.7,0.7,22.0,236.0,57.0,492.15,0.34,42.6,7.4,48.0,14.0,45.0,872.5,0.8,0.4,393.15,0.16,28.5,1.585,0.0,2223.204844,0,40.0
1.27,20.50609665,14.8492424,60.0,16.0,60.0,2.36,484.0,7.7,779.0,36.0,2345.15,0.23,360.0,3.89,1.0,3.8,3.8,0.7,0.7,22.0,236.0,57.0,492.15,0.34,42.6,7.4,48.0,14.0,45.0,872.5,0.8,0.4,393.15,0.16,28.5,1.585,0.0,5703.603851,0,40.0
1.27,20.50609665,14.8492424,140.0,16.0,100.0,2.36,484.0,7.7,779.0,36.0,2345.15,0.23,360.0,3.89,1.0,3.8,3.8,0.7,0.7,22.0,236.0,57.0,492.15,0.34,42.6,7.4,48.0,14.0,45.0,872.5,0.8,0.4,393.15,0.16,28.5,1.585,0.0,731.8616988,0,40.0
1.27,20.50609665,14.8492424,150.0,25.0,125.0,2.36,484.0,7.7,779.0,36.0,2345.15,0.23,360.0,3.89,1.0,3.8,3.8,0.7,0.7,22.0,236.0,57.0,492.15,0.34,42.6,7.4,48.0,14.0,45.0,872.5,0.8,0.4,393.15,0.16,28.5,1.585,0.0,377.0032557,0,40.0
1.27,20.50609665,14.8492424,100.0,15.0,60.0,2.36,484.0,7.7,779.0,36.0,2345.15,0.23,360.0,3.89,1.0,3.8,3.8,0.7,0.7,22.0,236.0,57.0,492.15,0.34,42.6,7.4,48.0,14.0,45.0,872.5,0.8,0.4,393.15,0.16,28.5,1.585,0.0,2801.569888,0,30.0
1.27,20.50609665,14.8492424,165.0,30.0,125.0,2.36,484.0,7.7,779.0,36.0,2345.15,0.23,360.0,3.89,1.0,3.8,3.8,0.7,0.7,22.0,236.0,57.0,492.15,0.34,42.6,7.4,48.0,14.0,45.0,872.5,0.8,0.4,393.15,0.16,28.5,1.585,0.0,300.1692953,0,60.0
1.27,20.50609665,14.8492424,165.0,21.0,125.0,2.36,484.0,7.7,779.0,36.0,2345.15,0.23,360.0,3.89,1.0,3.8,3.8,0.7,0.7,22.0,236.0,57.0,492.15,0.34,42.6,7.4,48.0,14.0,45.0,872.5,0.8,0.4,393.15,0.16,28.5,1.585,0.0,331.2456525,0,42.0
1.27,20.50609665,14.8492424,165.0,120.0,125.0,2.36,484.0,7.7,779.0,36.0,2345.15,0.23,360.0,3.89,1.0,3.8,3.8,0.7,0.7,22.0,236.0,57.0,492.15,0.34,42.6,7.4,48.0,14.0,45.0,872.5,0.8,0.4,393.15,0.16,28.5,1.585,0.0,204.6808897,0,240.0
1.27,20.50609665,14.8492424,180.0,15.0,125.0,2.36,484.0,7.7,779.0,36.0,2345.15,0.23,360.0,3.89,1.0,3.8,3.8,0.7,0.7,22.0,236.0,57.0,492.15,0.34,42.6,7.4,48.0,14.0,45.0,872.5,0.8,0.4,393.15,0.16,28.5,1.585,0.0,321.0713762,0,30.0
1.27,20.50609665,14.8492424,100.0,15.0,100.0,2.36,484.0,7.7,779.0,36.0,2345.15,0.23,360.0,3.89,1.0,3.8,3.8,0.7,0.7,22.0,236.0,57.0,492.15,0.34,42.6,7.4,48.0,14.0,45.0,872.5,0.8,0.4,393.15,0.16,28.5,1.585,0.0,1154.991102,0,30.0
1.27,20.50609665,14.8492424,100.0,38.65,100.0,2.36,484.0,7.7,779.0,36.0,2345.15,0.23,360.0,3.89,1.0,3.8,3.8,0.7,0.7,22.0,236.0,57.0,492.15,0.34,42.6,7.4,48.0,14.0,45.0,872.5,0.8,0.4,393.15,0.16,28.5,1.585,0.0,889.291933,0,30.0
1.27,20.50609665,14.8492424,100.0,20.0,100.0,2.36,484.0,7.7,779.0,36.0,2345.15,0.23,360.0,3.89,1.0,3.8,3.8,0.7,0.7,22.0,236.0,57.0,492.15,0.34,42.6,7.4,48.0,14.0,45.0,872.5,0.8,0.4,393.15,0.16,28.5,1.585,0.0,1066.769424,0,40.0
1.27,20.50609665,14.8492424,100.0,47.3,100.0,2.36,484.0,7.7,779.0,36.0,2345.15,0.23,360.0,3.89,1.0,3.8,3.8,0.7,0.7,22.0,236.0,57.0,492.15,0.34,42.6,7.4,48.0,14.0,45.0,872.5,0.8,0.4,393.15,0.16,28.5,1.585,0.0,841.0433806,0,40.0
1.27,20.50609665,14.8492424,100.0,79.6,100.0,2.36,484.0,7.7,779.0,36.0,2345.15,0.23,360.0,3.89,1.0,3.8,3.8,0.7,0.7,22.0,236.0,57.0,492.15,0.34,42.6,7.4,48.0,14.0,45.0,872.5,0.8,0.4,393.15,0.16,28.5,1.585,0.0,728.4216659,0,50.0
1.27,20.50609665,14.8492424,100.0,30.0,100.0,2.36,484.0,7.7,779.0,36.0,2345.15,0.23,360.0,3.89,1.0,3.8,3.8,0.7,0.7,22.0,236.0,57.0,492.15,0.34,42.6,7.4,48.0,14.0,45.0,872.5,0.8,0.4,393.15,0.16,28.5,1.585,0.0,953.7491273,0,60.0
1.27,20.50609665,14.8492424,100.0,40.0,100.0,2.36,484.0,7.7,779.0,36.0,2345.15,0.23,360.0,3.89,1.0,3.8,3.8,0.7,0.7,22.0,236.0,57.0,492.15,0.34,42.6,7.4,48.0,14.0,45.0,872.5,0.8,0.4,393.15,0.16,28.5,1.585,0.0,880.8989139,0,80.0
1.27,20.50609665,14.8492424,100.0,47.3,100.0,2.36,484.0,7.7,779.0,36.0,2345.15,0.23,360.0,3.89,1.0,3.8,3.8,0.7,0.7,22.0,236.0,57.0,492.15,0.34,42.6,7.4,48.0,14.0,45.0,872.5,0.8,0.4,393.15,0.16,28.5,1.585,0.0,841.0433806,0,80.0
1.27,20.50609665,14.8492424,100.0,70.0,100.0,2.36,484.0,7.7,779.0,36.0,2345.15,0.23,360.0,3.89,1.0,3.8,3.8,0.7,0.7,22.0,236.0,57.0,492.15,0.34,42.6,7.4,48.0,14.0,45.0,872.5,0.8,0.4,393.15,0.16,28.5,1.585,0.0,754.742777,0,90.0
1.27,20.50609665,14.8492424,100.0,70.0,100.0,2.36,484.0,7.7,779.0,36.0,2345.15,0.23,360.0,3.89,1.0,3.8,3.8,0.7,0.7,22.0,236.0,57.0,492.15,0.34,42.6,7.4,48.0,14.0,45.0,872.5,0.8,0.4,393.15,0.16,28.5,1.585,0.0,754.742777,0,100.0
1.27,20.50609665,14.8492424,100.0,60.0,100.0,2.36,484.0,7.7,779.0,36.0,2345.15,0.23,360.0,3.89,1.0,3.8,3.8,0.7,0.7,22.0,236.0,57.0,492.15,0.34,42.6,7.4,48.0,14.0,45.0,872.5,0.8,0.4,393.15,0.16,28.5,1.585,0.0,787.5709141,0,120.0
1.27,20.50609665,14.8492424,100.0,70.0,100.0,2.36,484.0,7.7,779.0,36.0,2345.15,0.23,360.0,3.89,1.0,3.8,3.8,0.7,0.7,22.0,236.0,57.0,492.15,0.34,42.6,7.4,48.0,14.0,45.0,872.5,0.8,0.4,393.15,0.16,28.5,1.585,0.0,754.742777,0,140.0
1.27,20.50609665,14.8492424,100.0,120.0,100.0,2.36,484.0,7.7,779.0,36.0,2345.15,0.23,360.0,3.89,1.0,3.8,3.8,0.7,0.7,22.0,236.0,57.0,492.15,0.34,42.6,7.4,48.0,14.0,45.0,872.5,0.8,0.4,393.15,0.16,28.5,1.585,0.0,650.347064,0,240.0
1.27,20.50609665,14.8492424,100.0,310.0,100.0,2.36,484.0,7.7,779.0,36.0,2345.15,0.23,360.0,3.89,1.0,3.8,3.8,0.7,0.7,22.0,236.0,57.0,492.15,0.34,42.6,7.4,48.0,14.0,45.0,872.5,0.8,0.4,393.15,0.16,28.5,1.585,0.0,500.3811539,0,720.0
1.27,20.50609665,14.8492424,100.0,11.0,100.0,2.36,484.0,7.7,779.0,36.0,2345.15,0.23,360.0,3.89,1.0,3.8,3.8,0.7,0.7,22.0,236.0,57.0,492.15,0.34,42.6,7.4,48.0,14.0,45.0,872.5,0.8,0.4,393.15,0.16,28.5,1.585,0.0,1258.29475,1,
1.27,20.50609665,14.8492424,100.0,31.0,100.0,2.36,484.0,7.7,779.0,36.0,2345.15,0.23,360.0,3.89,1.0,3.8,3.8,0.7,0.7,22.0,236.0,57.0,492.15,0.34,42.6,7.4,48.0,14.0,45.0,872.5,0.8,0.4,393.15,0.16,28.5,1.585,0.0,945.1504475,1,
1.27,20.50609665,14.8492424,100.0,61.0,100.0,2.36,484.0,7.7,779.0,36.0,2345.15,0.23,360.0,3.89,1.0,3.8,3.8,0.7,0.7,22.0,236.0,57.0,492.15,0.34,42.6,7.4,48.0,14.0,45.0,872.5,0.8,0.4,393.15,0.16,28.5,1.585,0.0,783.9835383,1,
1.27,20.50609665,14.8492424,125.0,44.8,100.0,2.36,484.0,7.7,779.0,36.0,2345.15,0.23,360.0,3.89,1.0,3.8,3.8,0.7,0.7,22.0,236.0,57.0,492.15,0.34,42.6,7.4,48.0,14.0,45.0,872.5,0.8,0.4,393.15,0.16,28.5,1.585,0.0,620.9837449,0,40.0
1.27,20.50609665,14.8492424,75.0,44.8,75.0,2.36,484.0,7.7,779.0,36.0,2345.15,0.23,360.0,3.89,1.0,3.8,3.8,0.7,0.7,22.0,236.0,57.0,492.15,0.34,42.6,7.4,48.0,14.0,45.0,872.5,0.8,0.4,393.15,0.16,28.5,1.585,0.0,2132.65846,0,40.0
1.27,20.50609665,14.8492424,60.0,16.0,60.0,2.36,484.0,7.7,779.0,36.0,2345.15,0.23,360.0,3.89,1.0,3.8,3.8,0.7,0.7,22.0,236.0,57.0,492.15,0.34,42.6,7.4,48.0,14.0,45.0,872.5,0.8,0.4,393.15,0.16,28.5,1.585,0.0,5471.308251,0,40.0
1.27,20.50609665,14.8492424,140.0,16.0,100.0,2.36,484.0,7.7,779.0,36.0,2345.15,0.23,360.0,3.89,1.0,3.8,3.8,0.7,0.7,22.0,236.0,57.0,492.15,0.34,42.6,7.4,48.0,14.0,45.0,872.5,0.8,0.4,393.15,0.16,28.5,1.585,0.0,702.0545352,0,40.0
1.27,20.50609665,14.8492424,150.0,25.0,125.0,2.36,484.0,7.7,779.0,36.0,2345.15,0.23,360.0,3.89,1.0,3.8,3.8,0.7,0.7,22.0,236.0,57.0,492.15,0.34,42.6,7.4,48.0,14.0,45.0,872.5,0.8,0.4,393.15,0.16,28.5,1.585,0.0,361.6487185,0,40.0
1.27,20.50609665,14.8492424,100.0,15.0,60.0,2.36,484.0,7.7,779.0,36.0,2345.15,0.23,360.0,3.89,1.0,3.8,3.8,0.7,0.7,22.0,236.0,57.0,492.15,0.34,42.6,7.4,48.0,14.0,45.0,872.5,0.8,0.4,393.15,0.16,28.5,1.585,0.0,2687.467931,0,30.0
1.27,20.50609665,14.8492424,165.0,30.0,125.0,2.36,484.0,7.7,779.0,36.0,2345.15,0.23,360.0,3.89,1.0,3.8,3.8,0.7,0.7,22.0,236.0,57.0,492.15,0.34,42.6,7.4,48.0,14.0,45.0,872.5,0.8,0.4,393.15,0.16,28.5,1.585,0.0,335.3236282,0,60.0
1.27,20.50609665,14.8492424,165.0,21.0,125.0,2.36,484.0,7.7,779.0,36.0,2345.15,0.23,360.0,3.89,1.0,3.8,3.8,0.7,0.7,22.0,236.0,57.0,492.15,0.34,42.6,7.4,48.0,14.0,45.0,872.5,0.8,0.4,393.15,0.16,28.5,1.585,0.0,370.0394936,0,42.0
1.27,20.50609665,14.8492424,165.0,120.0,125.0,2.36,484.0,7.7,779.0,36.0,2345.15,0.23,360.0,3.89,1.0,3.8,3.8,0.7,0.7,22.0,236.0,57.0,492.15,0.34,42.6,7.4,48.0,14.0,45.0,872.5,0.8,0.4,393.15,0.16,28.5,1.585,0.0,228.6520961,0,240.0
1.27,20.50609665,14.8492424,180.0,15.0,125.0,2.36,484.0,7.7,779.0,36.0,2345.15,0.23,360.0,3.89,1.0,3.8,3.8,0.7,0.7,22.0,236.0,57.0,492.15,0.34,42.6,7.4,48.0,14.0,45.0,872.5,0.8,0.4,393.15,0.16,28.5,1.585,0.0,358.6736567,0,30.0
