Repository: Akira-221/Dualformer

# Dualformer
This is the official PyTorch implementation of ''Dualformer: Time-Frequency Dual Domain Learning for Long-term Time Series Forecasting''.

The dataset and baseline models used in the paper can be found at https://github.com/thuml/Time-Series-Library/tree/main

File: processed_data/source_processed.csv (part 3 of 9)
"Pitch, mm","PkgHlfDiagSz, mm","DieHlfDiagSz, mm","ΔT, °C","t (Ramp up and hot dwell time), min","Tmax, °C","Substrate thickness, mm",Ball count,"Package CTE, ppm/°C",Package Specific Heat J/KgK,Package Thermal conductivity W/mK,"Package melting temp., K",Packag Poisson ratio,"Package Young Module, GPa","Package density, g/cm3","Package Plating (0:None, 1:Ni/Au, )",b_Ag (Wt. % Ag comp. in ball alloy),p_Ag (Wt. % Ag comp. in paste alloy),b_Cu (Wt. % Cu comp. in ball alloy),p_Cu (Wt. % Cu comp. in paste alloy),Solder CTE,Solder Specific Heat J/KgK,Solder Thermal conductivity W/mK,Solder melting temp.,Solder Poisson Ratio,Solder Young Module,Solder density,Solder Tensile Strength MPa,Substrate CTE x-y-direction,Substrate CTE z-direction,Substrate Specific Heat J/KgK,Substrate Thermal Conductivity x-y-direction W/mK,Substrate Thermal Conductivity z-direction W/mK,Substrate melting temp.,Substrate Poisson ratio,Substrate Young Module,Substrate density,"Substratre Plating (0:None, 1:Ni/Au, )",mean life (cycle),cycle_mode,frequency_min_per_cycle
1.27,20.50609665,14.8492424,100.0,15.0,100.0,2.36,484.0,7.7,779.0,36.0,2345.15,0.23,360.0,3.89,1.0,3.8,3.8,0.7,0.7,22.0,236.0,57.0,492.15,0.34,42.6,7.4,48.0,14.0,45.0,872.5,0.8,0.4,393.15,0.16,28.5,1.585,0.0,1290.257907,0,30.0
1.27,20.50609665,14.8492424,100.0,38.65,100.0,2.36,484.0,7.7,779.0,36.0,2345.15,0.23,360.0,3.89,1.0,3.8,3.8,0.7,0.7,22.0,236.0,57.0,492.15,0.34,42.6,7.4,48.0,14.0,45.0,872.5,0.8,0.4,393.15,0.16,28.5,1.585,0.0,993.441375,0,30.0
1.27,20.50609665,14.8492424,100.0,20.0,100.0,2.36,484.0,7.7,779.0,36.0,2345.15,0.23,360.0,3.89,1.0,3.8,3.8,0.7,0.7,22.0,236.0,57.0,492.15,0.34,42.6,7.4,48.0,14.0,45.0,872.5,0.8,0.4,393.15,0.16,28.5,1.585,0.0,1191.704146,0,40.0
1.27,20.50609665,14.8492424,100.0,47.3,100.0,2.36,484.0,7.7,779.0,36.0,2345.15,0.23,360.0,3.89,1.0,3.8,3.8,0.7,0.7,22.0,236.0,57.0,492.15,0.34,42.6,7.4,48.0,14.0,45.0,872.5,0.8,0.4,393.15,0.16,28.5,1.585,0.0,939.5421925,0,40.0
1.27,20.50609665,14.8492424,100.0,79.6,100.0,2.36,484.0,7.7,779.0,36.0,2345.15,0.23,360.0,3.89,1.0,3.8,3.8,0.7,0.7,22.0,236.0,57.0,492.15,0.34,42.6,7.4,48.0,14.0,45.0,872.5,0.8,0.4,393.15,0.16,28.5,1.585,0.0,813.7307835,0,50.0
1.27,20.50609665,14.8492424,100.0,30.0,100.0,2.36,484.0,7.7,779.0,36.0,2345.15,0.23,360.0,3.89,1.0,3.8,3.8,0.7,0.7,22.0,236.0,57.0,492.15,0.34,42.6,7.4,48.0,14.0,45.0,872.5,0.8,0.4,393.15,0.16,28.5,1.585,0.0,1065.447475,0,60.0
1.27,20.50609665,14.8492424,100.0,40.0,100.0,2.36,484.0,7.7,779.0,36.0,2345.15,0.23,360.0,3.89,1.0,3.8,3.8,0.7,0.7,22.0,236.0,57.0,492.15,0.34,42.6,7.4,48.0,14.0,45.0,872.5,0.8,0.4,393.15,0.16,28.5,1.585,0.0,984.0654074,0,80.0
1.27,20.50609665,14.8492424,100.0,47.3,100.0,2.36,484.0,7.7,779.0,36.0,2345.15,0.23,360.0,3.89,1.0,3.8,3.8,0.7,0.7,22.0,236.0,57.0,492.15,0.34,42.6,7.4,48.0,14.0,45.0,872.5,0.8,0.4,393.15,0.16,28.5,1.585,0.0,939.5421925,0,80.0
1.27,20.50609665,14.8492424,100.0,70.0,100.0,2.36,484.0,7.7,779.0,36.0,2345.15,0.23,360.0,3.89,1.0,3.8,3.8,0.7,0.7,22.0,236.0,57.0,492.15,0.34,42.6,7.4,48.0,14.0,45.0,872.5,0.8,0.4,393.15,0.16,28.5,1.585,0.0,843.1344921,0,90.0
1.27,20.50609665,14.8492424,100.0,70.0,100.0,2.36,484.0,7.7,779.0,36.0,2345.15,0.23,360.0,3.89,1.0,3.8,3.8,0.7,0.7,22.0,236.0,57.0,492.15,0.34,42.6,7.4,48.0,14.0,45.0,872.5,0.8,0.4,393.15,0.16,28.5,1.585,0.0,843.1344921,0,100.0
1.27,20.50609665,14.8492424,100.0,60.0,100.0,2.36,484.0,7.7,779.0,36.0,2345.15,0.23,360.0,3.89,1.0,3.8,3.8,0.7,0.7,22.0,236.0,57.0,492.15,0.34,42.6,7.4,48.0,14.0,45.0,872.5,0.8,0.4,393.15,0.16,28.5,1.585,0.0,879.8072971,0,120.0
1.27,20.50609665,14.8492424,100.0,70.0,100.0,2.36,484.0,7.7,779.0,36.0,2345.15,0.23,360.0,3.89,1.0,3.8,3.8,0.7,0.7,22.0,236.0,57.0,492.15,0.34,42.6,7.4,48.0,14.0,45.0,872.5,0.8,0.4,393.15,0.16,28.5,1.585,0.0,843.1344921,0,140.0
1.27,20.50609665,14.8492424,100.0,120.0,100.0,2.36,484.0,7.7,779.0,36.0,2345.15,0.23,360.0,3.89,1.0,3.8,3.8,0.7,0.7,22.0,236.0,57.0,492.15,0.34,42.6,7.4,48.0,14.0,45.0,872.5,0.8,0.4,393.15,0.16,28.5,1.585,0.0,726.5124731,0,240.0
1.27,20.50609665,14.8492424,100.0,310.0,100.0,2.36,484.0,7.7,779.0,36.0,2345.15,0.23,360.0,3.89,1.0,3.8,3.8,0.7,0.7,22.0,236.0,57.0,492.15,0.34,42.6,7.4,48.0,14.0,45.0,872.5,0.8,0.4,393.15,0.16,28.5,1.585,0.0,558.9833025,0,720.0
1.27,20.50609665,14.8492424,100.0,11.0,100.0,2.36,484.0,7.7,779.0,36.0,2345.15,0.23,360.0,3.89,1.0,3.8,3.8,0.7,0.7,22.0,236.0,57.0,492.15,0.34,42.6,7.4,48.0,14.0,45.0,872.5,0.8,0.4,393.15,0.16,28.5,1.585,0.0,1405.659964,1,
1.27,20.50609665,14.8492424,100.0,31.0,100.0,2.36,484.0,7.7,779.0,36.0,2345.15,0.23,360.0,3.89,1.0,3.8,3.8,0.7,0.7,22.0,236.0,57.0,492.15,0.34,42.6,7.4,48.0,14.0,45.0,872.5,0.8,0.4,393.15,0.16,28.5,1.585,0.0,1055.841761,1,
1.27,20.50609665,14.8492424,100.0,61.0,100.0,2.36,484.0,7.7,779.0,36.0,2345.15,0.23,360.0,3.89,1.0,3.8,3.8,0.7,0.7,22.0,236.0,57.0,492.15,0.34,42.6,7.4,48.0,14.0,45.0,872.5,0.8,0.4,393.15,0.16,28.5,1.585,0.0,875.7997857,1,
1.27,20.50609665,14.8492424,125.0,44.8,100.0,2.36,484.0,7.7,779.0,36.0,2345.15,0.23,360.0,3.89,1.0,3.8,3.8,0.7,0.7,22.0,236.0,57.0,492.15,0.34,42.6,7.4,48.0,14.0,45.0,872.5,0.8,0.4,393.15,0.16,28.5,1.585,0.0,693.7102684,0,40.0
1.27,20.50609665,14.8492424,75.0,44.8,75.0,2.36,484.0,7.7,779.0,36.0,2345.15,0.23,360.0,3.89,1.0,3.8,3.8,0.7,0.7,22.0,236.0,57.0,492.15,0.34,42.6,7.4,48.0,14.0,45.0,872.5,0.8,0.4,393.15,0.16,28.5,1.585,0.0,2382.424797,0,40.0
1.27,20.50609665,14.8492424,60.0,16.0,60.0,2.36,484.0,7.7,779.0,36.0,2345.15,0.23,360.0,3.89,1.0,3.8,3.8,0.7,0.7,22.0,236.0,57.0,492.15,0.34,42.6,7.4,48.0,14.0,45.0,872.5,0.8,0.4,393.15,0.16,28.5,1.585,0.0,6112.080623,0,40.0
1.27,20.50609665,14.8492424,140.0,16.0,100.0,2.36,484.0,7.7,779.0,36.0,2345.15,0.23,360.0,3.89,1.0,3.8,3.8,0.7,0.7,22.0,236.0,57.0,492.15,0.34,42.6,7.4,48.0,14.0,45.0,872.5,0.8,0.4,393.15,0.16,28.5,1.585,0.0,784.2756658,0,40.0
1.27,20.50609665,14.8492424,150.0,25.0,125.0,2.36,484.0,7.7,779.0,36.0,2345.15,0.23,360.0,3.89,1.0,3.8,3.8,0.7,0.7,22.0,236.0,57.0,492.15,0.34,42.6,7.4,48.0,14.0,45.0,872.5,0.8,0.4,393.15,0.16,28.5,1.585,0.0,404.0032152,0,40.0
1.27,20.50609665,14.8492424,100.0,15.0,60.0,2.36,484.0,7.7,779.0,36.0,2345.15,0.23,360.0,3.89,1.0,3.8,3.8,0.7,0.7,22.0,236.0,57.0,492.15,0.34,42.6,7.4,48.0,14.0,45.0,872.5,0.8,0.4,393.15,0.16,28.5,1.585,0.0,3002.210791,0,30.0
1.27,20.50609665,14.8492424,165.0,30.0,125.0,2.36,484.0,7.7,779.0,36.0,2345.15,0.23,360.0,3.89,1.0,3.0,3.0,0.5,0.5,20.7,232.0,58.0,490.15,0.36,41.6,7.37,50.0,14.0,45.0,872.5,0.8,0.4,393.15,0.16,28.5,1.585,0.0,263.0459473,0,60.0
1.27,20.50609665,14.8492424,165.0,21.0,125.0,2.36,484.0,7.7,779.0,36.0,2345.15,0.23,360.0,3.89,1.0,3.0,3.0,0.5,0.5,20.7,232.0,58.0,490.15,0.36,41.6,7.37,50.0,14.0,45.0,872.5,0.8,0.4,393.15,0.16,28.5,1.585,0.0,290.2789453,0,42.0
1.27,20.50609665,14.8492424,165.0,120.0,125.0,2.36,484.0,7.7,779.0,36.0,2345.15,0.23,360.0,3.89,1.0,3.0,3.0,0.5,0.5,20.7,232.0,58.0,490.15,0.36,41.6,7.37,50.0,14.0,45.0,872.5,0.8,0.4,393.15,0.16,28.5,1.585,0.0,179.3670418,0,240.0
1.27,20.50609665,14.8492424,180.0,15.0,125.0,2.36,484.0,7.7,779.0,36.0,2345.15,0.23,360.0,3.89,1.0,3.0,3.0,0.5,0.5,20.7,232.0,58.0,490.15,0.36,41.6,7.37,50.0,14.0,45.0,872.5,0.8,0.4,393.15,0.16,28.5,1.585,0.0,281.3629696,0,30.0
1.27,20.50609665,14.8492424,100.0,15.0,100.0,2.36,484.0,7.7,779.0,36.0,2345.15,0.23,360.0,3.89,1.0,3.0,3.0,0.5,0.5,20.7,232.0,58.0,490.15,0.36,41.6,7.37,50.0,14.0,45.0,872.5,0.8,0.4,393.15,0.16,28.5,1.585,0.0,1012.147922,0,30.0
1.27,20.50609665,14.8492424,100.0,38.65,100.0,2.36,484.0,7.7,779.0,36.0,2345.15,0.23,360.0,3.89,1.0,3.0,3.0,0.5,0.5,20.7,232.0,58.0,490.15,0.36,41.6,7.37,50.0,14.0,45.0,872.5,0.8,0.4,393.15,0.16,28.5,1.585,0.0,779.3090186,0,30.0
1.27,20.50609665,14.8492424,100.0,20.0,100.0,2.36,484.0,7.7,779.0,36.0,2345.15,0.23,360.0,3.89,1.0,3.0,3.0,0.5,0.5,20.7,232.0,58.0,490.15,0.36,41.6,7.37,50.0,14.0,45.0,872.5,0.8,0.4,393.15,0.16,28.5,1.585,0.0,934.8370338,0,40.0
1.27,20.50609665,14.8492424,100.0,47.3,100.0,2.36,484.0,7.7,779.0,36.0,2345.15,0.23,360.0,3.89,1.0,3.0,3.0,0.5,0.5,20.7,232.0,58.0,490.15,0.36,41.6,7.37,50.0,14.0,45.0,872.5,0.8,0.4,393.15,0.16,28.5,1.585,0.0,737.0275915,0,40.0
1.27,20.50609665,14.8492424,100.0,79.6,100.0,2.36,484.0,7.7,779.0,36.0,2345.15,0.23,360.0,3.89,1.0,3.0,3.0,0.5,0.5,20.7,232.0,58.0,490.15,0.36,41.6,7.37,50.0,14.0,45.0,872.5,0.8,0.4,393.15,0.16,28.5,1.585,0.0,638.3343338,0,50.0
1.27,20.50609665,14.8492424,100.0,30.0,100.0,2.36,484.0,7.7,779.0,36.0,2345.15,0.23,360.0,3.89,1.0,3.0,3.0,0.5,0.5,20.7,232.0,58.0,490.15,0.36,41.6,7.37,50.0,14.0,45.0,872.5,0.8,0.4,393.15,0.16,28.5,1.585,0.0,835.7944886,0,60.0
1.27,20.50609665,14.8492424,100.0,40.0,100.0,2.36,484.0,7.7,779.0,36.0,2345.15,0.23,360.0,3.89,1.0,3.0,3.0,0.5,0.5,20.7,232.0,58.0,490.15,0.36,41.6,7.37,50.0,14.0,45.0,872.5,0.8,0.4,393.15,0.16,28.5,1.585,0.0,771.9540036,0,80.0
1.27,20.50609665,14.8492424,100.0,47.3,100.0,2.36,484.0,7.7,779.0,36.0,2345.15,0.23,360.0,3.89,1.0,3.0,3.0,0.5,0.5,20.7,232.0,58.0,490.15,0.36,41.6,7.37,50.0,14.0,45.0,872.5,0.8,0.4,393.15,0.16,28.5,1.585,0.0,737.0275915,0,80.0
1.27,20.50609665,14.8492424,100.0,70.0,100.0,2.36,484.0,7.7,779.0,36.0,2345.15,0.23,360.0,3.89,1.0,3.0,3.0,0.5,0.5,20.7,232.0,58.0,490.15,0.36,41.6,7.37,50.0,14.0,45.0,872.5,0.8,0.4,393.15,0.16,28.5,1.585,0.0,661.4001894,0,90.0
1.27,20.50609665,14.8492424,100.0,70.0,100.0,2.36,484.0,7.7,779.0,36.0,2345.15,0.23,360.0,3.89,1.0,3.0,3.0,0.5,0.5,20.7,232.0,58.0,490.15,0.36,41.6,7.37,50.0,14.0,45.0,872.5,0.8,0.4,393.15,0.16,28.5,1.585,0.0,661.4001894,0,100.0
1.27,20.50609665,14.8492424,100.0,60.0,100.0,2.36,484.0,7.7,779.0,36.0,2345.15,0.23,360.0,3.89,1.0,3.0,3.0,0.5,0.5,20.7,232.0,58.0,490.15,0.36,41.6,7.37,50.0,14.0,45.0,872.5,0.8,0.4,393.15,0.16,28.5,1.585,0.0,690.1683164,0,120.0
1.27,20.50609665,14.8492424,100.0,70.0,100.0,2.36,484.0,7.7,779.0,36.0,2345.15,0.23,360.0,3.89,1.0,3.0,3.0,0.5,0.5,20.7,232.0,58.0,490.15,0.36,41.6,7.37,50.0,14.0,45.0,872.5,0.8,0.4,393.15,0.16,28.5,1.585,0.0,661.4001894,0,140.0
1.27,20.50609665,14.8492424,100.0,120.0,100.0,2.36,484.0,7.7,779.0,36.0,2345.15,0.23,360.0,3.89,1.0,3.0,3.0,0.5,0.5,20.7,232.0,58.0,490.15,0.36,41.6,7.37,50.0,14.0,45.0,872.5,0.8,0.4,393.15,0.16,28.5,1.585,0.0,569.915585,0,240.0
1.27,20.50609665,14.8492424,100.0,310.0,100.0,2.36,484.0,7.7,779.0,36.0,2345.15,0.23,360.0,3.89,1.0,3.0,3.0,0.5,0.5,20.7,232.0,58.0,490.15,0.36,41.6,7.37,50.0,14.0,45.0,872.5,0.8,0.4,393.15,0.16,28.5,1.585,0.0,438.496664,0,720.0
1.27,20.50609665,14.8492424,100.0,11.0,100.0,2.36,484.0,7.7,779.0,36.0,2345.15,0.23,360.0,3.89,1.0,3.0,3.0,0.5,0.5,20.7,232.0,58.0,490.15,0.36,41.6,7.37,50.0,14.0,45.0,872.5,0.8,0.4,393.15,0.16,28.5,1.585,0.0,1102.675522,1,
1.27,20.50609665,14.8492424,100.0,31.0,100.0,2.36,484.0,7.7,779.0,36.0,2345.15,0.23,360.0,3.89,1.0,3.0,3.0,0.5,0.5,20.7,232.0,58.0,490.15,0.36,41.6,7.37,50.0,14.0,45.0,872.5,0.8,0.4,393.15,0.16,28.5,1.585,0.0,828.259248,1,
1.27,20.50609665,14.8492424,100.0,61.0,100.0,2.36,484.0,7.7,779.0,36.0,2345.15,0.23,360.0,3.89,1.0,3.0,3.0,0.5,0.5,20.7,232.0,58.0,490.15,0.36,41.6,7.37,50.0,14.0,45.0,872.5,0.8,0.4,393.15,0.16,28.5,1.585,0.0,687.0246082,1,
1.27,20.50609665,14.8492424,125.0,44.8,100.0,2.36,484.0,7.7,779.0,36.0,2345.15,0.23,360.0,3.89,1.0,3.0,3.0,0.5,0.5,20.7,232.0,58.0,490.15,0.36,41.6,7.37,50.0,14.0,45.0,872.5,0.8,0.4,393.15,0.16,28.5,1.585,0.0,544.1837656,0,40.0
1.27,20.50609665,14.8492424,75.0,44.8,75.0,2.36,484.0,7.7,779.0,36.0,2345.15,0.23,360.0,3.89,1.0,3.0,3.0,0.5,0.5,20.7,232.0,58.0,490.15,0.36,41.6,7.37,50.0,14.0,45.0,872.5,0.8,0.4,393.15,0.16,28.5,1.585,0.0,1868.902561,0,40.0
1.27,20.50609665,14.8492424,60.0,16.0,60.0,2.36,484.0,7.7,779.0,36.0,2345.15,0.23,360.0,3.89,1.0,3.0,3.0,0.5,0.5,20.7,232.0,58.0,490.15,0.36,41.6,7.37,50.0,14.0,45.0,872.5,0.8,0.4,393.15,0.16,28.5,1.585,0.0,4794.645836,0,40.0
1.27,20.50609665,14.8492424,140.0,16.0,100.0,2.36,484.0,7.7,779.0,36.0,2345.15,0.23,360.0,3.89,1.0,3.0,3.0,0.5,0.5,20.7,232.0,58.0,490.15,0.36,41.6,7.37,50.0,14.0,45.0,872.5,0.8,0.4,393.15,0.16,28.5,1.585,0.0,615.2281501,0,40.0
1.27,20.50609665,14.8492424,150.0,25.0,125.0,2.36,484.0,7.7,779.0,36.0,2345.15,0.23,360.0,3.89,1.0,3.0,3.0,0.5,0.5,20.7,232.0,58.0,490.15,0.36,41.6,7.37,50.0,14.0,45.0,872.5,0.8,0.4,393.15,0.16,28.5,1.585,0.0,316.9219212,0,40.0
1.27,20.50609665,14.8492424,100.0,15.0,60.0,2.36,484.0,7.7,779.0,36.0,2345.15,0.23,360.0,3.89,1.0,3.0,3.0,0.5,0.5,20.7,232.0,58.0,490.15,0.36,41.6,7.37,50.0,14.0,45.0,872.5,0.8,0.4,393.15,0.16,28.5,1.585,0.0,2355.096137,0,30.0
1.27,20.50609665,14.8492424,165.0,30.0,125.0,2.36,484.0,7.7,779.0,36.0,2345.15,0.23,360.0,3.89,1.0,3.0,3.0,0.5,0.5,20.7,232.0,58.0,490.15,0.36,41.6,7.37,50.0,14.0,45.0,872.5,0.8,0.4,393.15,0.16,28.5,1.585,0.0,229.6892931,0,60.0
1.27,20.50609665,14.8492424,165.0,21.0,125.0,2.36,484.0,7.7,779.0,36.0,2345.15,0.23,360.0,3.89,1.0,3.0,3.0,0.5,0.5,20.7,232.0,58.0,490.15,0.36,41.6,7.37,50.0,14.0,45.0,872.5,0.8,0.4,393.15,0.16,28.5,1.585,0.0,253.4688955,0,42.0
1.27,20.50609665,14.8492424,165.0,120.0,125.0,2.36,484.0,7.7,779.0,36.0,2345.15,0.23,360.0,3.89,1.0,3.0,3.0,0.5,0.5,20.7,232.0,58.0,490.15,0.36,41.6,7.37,50.0,14.0,45.0,872.5,0.8,0.4,393.15,0.16,28.5,1.585,0.0,156.6216452,0,240.0
1.27,20.50609665,14.8492424,180.0,15.0,125.0,2.36,484.0,7.7,779.0,36.0,2345.15,0.23,360.0,3.89,1.0,3.0,3.0,0.5,0.5,20.7,232.0,58.0,490.15,0.36,41.6,7.37,50.0,14.0,45.0,872.5,0.8,0.4,393.15,0.16,28.5,1.585,0.0,245.6835478,0,30.0
1.27,20.50609665,14.8492424,100.0,15.0,100.0,2.36,484.0,7.7,779.0,36.0,2345.15,0.23,360.0,3.89,1.0,3.0,3.0,0.5,0.5,20.7,232.0,58.0,490.15,0.36,41.6,7.37,50.0,14.0,45.0,872.5,0.8,0.4,393.15,0.16,28.5,1.585,0.0,883.7982225,0,30.0
1.27,20.50609665,14.8492424,100.0,38.65,100.0,2.36,484.0,7.7,779.0,36.0,2345.15,0.23,360.0,3.89,1.0,3.0,3.0,0.5,0.5,20.7,232.0,58.0,490.15,0.36,41.6,7.37,50.0,14.0,45.0,872.5,0.8,0.4,393.15,0.16,28.5,1.585,0.0,680.4854414,0,30.0
1.27,20.50609665,14.8492424,100.0,20.0,100.0,2.36,484.0,7.7,779.0,36.0,2345.15,0.23,360.0,3.89,1.0,3.0,3.0,0.5,0.5,20.7,232.0,58.0,490.15,0.36,41.6,7.37,50.0,14.0,45.0,872.5,0.8,0.4,393.15,0.16,28.5,1.585,0.0,816.2910686,0,40.0
1.27,20.50609665,14.8492424,100.0,47.3,100.0,2.36,484.0,7.7,779.0,36.0,2345.15,0.23,360.0,3.89,1.0,3.0,3.0,0.5,0.5,20.7,232.0,58.0,490.15,0.36,41.6,7.37,50.0,14.0,45.0,872.5,0.8,0.4,393.15,0.16,28.5,1.585,0.0,643.5656895,0,40.0
1.27,20.50609665,14.8492424,100.0,79.6,100.0,2.36,484.0,7.7,779.0,36.0,2345.15,0.23,360.0,3.89,1.0,3.0,3.0,0.5,0.5,20.7,232.0,58.0,490.15,0.36,41.6,7.37,50.0,14.0,45.0,872.5,0.8,0.4,393.15,0.16,28.5,1.585,0.0,557.3876479,0,50.0
1.27,20.50609665,14.8492424,100.0,30.0,100.0,2.36,484.0,7.7,779.0,36.0,2345.15,0.23,360.0,3.89,1.0,3.0,3.0,0.5,0.5,20.7,232.0,58.0,490.15,0.36,41.6,7.37,50.0,14.0,45.0,872.5,0.8,0.4,393.15,0.16,28.5,1.585,0.0,729.8080324,0,60.0
1.27,20.50609665,14.8492424,100.0,40.0,100.0,2.36,484.0,7.7,779.0,36.0,2345.15,0.23,360.0,3.89,1.0,3.0,3.0,0.5,0.5,20.7,232.0,58.0,490.15,0.36,41.6,7.37,50.0,14.0,45.0,872.5,0.8,0.4,393.15,0.16,28.5,1.585,0.0,674.0631102,0,80.0
1.27,20.50609665,14.8492424,100.0,47.3,100.0,2.36,484.0,7.7,779.0,36.0,2345.15,0.23,360.0,3.89,1.0,3.0,3.0,0.5,0.5,20.7,232.0,58.0,490.15,0.36,41.6,7.37,50.0,14.0,45.0,872.5,0.8,0.4,393.15,0.16,28.5,1.585,0.0,643.5656895,0,80.0
1.27,20.50609665,14.8492424,100.0,70.0,100.0,2.36,484.0,7.7,779.0,36.0,2345.15,0.23,360.0,3.89,1.0,3.0,3.0,0.5,0.5,20.7,232.0,58.0,490.15,0.36,41.6,7.37,50.0,14.0,45.0,872.5,0.8,0.4,393.15,0.16,28.5,1.585,0.0,577.5285401,0,90.0
1.27,20.50609665,14.8492424,100.0,70.0,100.0,2.36,484.0,7.7,779.0,36.0,2345.15,0.23,360.0,3.89,1.0,3.0,3.0,0.5,0.5,20.7,232.0,58.0,490.15,0.36,41.6,7.37,50.0,14.0,45.0,872.5,0.8,0.4,393.15,0.16,28.5,1.585,0.0,577.5285401,0,100.0
1.27,20.50609665,14.8492424,100.0,60.0,100.0,2.36,484.0,7.7,779.0,36.0,2345.15,0.23,360.0,3.89,1.0,3.0,3.0,0.5,0.5,20.7,232.0,58.0,490.15,0.36,41.6,7.37,50.0,14.0,45.0,872.5,0.8,0.4,393.15,0.16,28.5,1.585,0.0,602.648603,0,120.0
1.27,20.50609665,14.8492424,100.0,70.0,100.0,2.36,484.0,7.7,779.0,36.0,2345.15,0.23,360.0,3.89,1.0,3.0,3.0,0.5,0.5,20.7,232.0,58.0,490.15,0.36,41.6,7.37,50.0,14.0,45.0,872.5,0.8,0.4,393.15,0.16,28.5,1.585,0.0,577.5285401,0,140.0
1.27,20.50609665,14.8492424,100.0,120.0,100.0,2.36,484.0,7.7,779.0,36.0,2345.15,0.23,360.0,3.89,1.0,3.0,3.0,0.5,0.5,20.7,232.0,58.0,490.15,0.36,41.6,7.37,50.0,14.0,45.0,872.5,0.8,0.4,393.15,0.16,28.5,1.585,0.0,497.645028,0,240.0
1.27,20.50609665,14.8492424,100.0,310.0,100.0,2.36,484.0,7.7,779.0,36.0,2345.15,0.23,360.0,3.89,1.0,3.0,3.0,0.5,0.5,20.7,232.0,58.0,490.15,0.36,41.6,7.37,50.0,14.0,45.0,872.5,0.8,0.4,393.15,0.16,28.5,1.585,0.0,382.8912394,0,720.0
1.27,20.50609665,14.8492424,100.0,11.0,100.0,2.36,484.0,7.7,779.0,36.0,2345.15,0.23,360.0,3.89,1.0,3.0,3.0,0.5,0.5,20.7,232.0,58.0,490.15,0.36,41.6,7.37,50.0,14.0,45.0,872.5,0.8,0.4,393.15,0.16,28.5,1.585,0.0,962.8460873,1,
1.27,20.50609665,14.8492424,100.0,31.0,100.0,2.36,484.0,7.7,779.0,36.0,2345.15,0.23,360.0,3.89,1.0,3.0,3.0,0.5,0.5,20.7,232.0,58.0,490.15,0.36,41.6,7.37,50.0,14.0,45.0,872.5,0.8,0.4,393.15,0.16,28.5,1.585,0.0,723.2283298,1,
1.27,20.50609665,14.8492424,100.0,61.0,100.0,2.36,484.0,7.7,779.0,36.0,2345.15,0.23,360.0,3.89,1.0,3.0,3.0,0.5,0.5,20.7,232.0,58.0,490.15,0.36,41.6,7.37,50.0,14.0,45.0,872.5,0.8,0.4,393.15,0.16,28.5,1.585,0.0,599.9035461,1,
1.27,20.50609665,14.8492424,125.0,44.8,100.0,2.36,484.0,7.7,779.0,36.0,2345.15,0.23,360.0,3.89,1.0,3.0,3.0,0.5,0.5,20.7,232.0,58.0,490.15,0.36,41.6,7.37,50.0,14.0,45.0,872.5,0.8,0.4,393.15,0.16,28.5,1.585,0.0,475.1762409,0,40.0
1.27,20.50609665,14.8492424,75.0,44.8,75.0,2.36,484.0,7.7,779.0,36.0,2345.15,0.23,360.0,3.89,1.0,3.0,3.0,0.5,0.5,20.7,232.0,58.0,490.15,0.36,41.6,7.37,50.0,14.0,45.0,872.5,0.8,0.4,393.15,0.16,28.5,1.585,0.0,1631.908465,0,40.0
1.27,20.50609665,14.8492424,60.0,16.0,60.0,2.36,484.0,7.7,779.0,36.0,2345.15,0.23,360.0,3.89,1.0,3.0,3.0,0.5,0.5,20.7,232.0,58.0,490.15,0.36,41.6,7.37,50.0,14.0,45.0,872.5,0.8,0.4,393.15,0.16,28.5,1.585,0.0,4186.640485,0,40.0
1.27,20.50609665,14.8492424,140.0,16.0,100.0,2.36,484.0,7.7,779.0,36.0,2345.15,0.23,360.0,3.89,1.0,3.0,3.0,0.5,0.5,20.7,232.0,58.0,490.15,0.36,41.6,7.37,50.0,14.0,45.0,872.5,0.8,0.4,393.15,0.16,28.5,1.585,0.0,537.2115416,0,40.0
1.27,20.50609665,14.8492424,150.0,25.0,125.0,2.36,484.0,7.7,779.0,36.0,2345.15,0.23,360.0,3.89,1.0,3.0,3.0,0.5,0.5,20.7,232.0,58.0,490.15,0.36,41.6,7.37,50.0,14.0,45.0,872.5,0.8,0.4,393.15,0.16,28.5,1.585,0.0,276.7332961,0,40.0
1.27,20.50609665,14.8492424,100.0,15.0,60.0,2.36,484.0,7.7,779.0,36.0,2345.15,0.23,360.0,3.89,1.0,3.0,3.0,0.5,0.5,20.7,232.0,58.0,490.15,0.36,41.6,7.37,50.0,14.0,45.0,872.5,0.8,0.4,393.15,0.16,28.5,1.585,0.0,2056.448207,0,30.0
1.27,20.50609665,14.8492424,165.0,30.0,125.0,2.36,484.0,7.7,779.0,36.0,2345.15,0.23,360.0,3.89,1.0,3.0,3.0,0.5,0.5,20.7,232.0,58.0,490.15,0.36,41.6,7.37,50.0,14.0,45.0,872.5,0.8,0.4,393.15,0.16,28.5,1.585,0.0,294.3564881,0,60.0
1.27,20.50609665,14.8492424,165.0,21.0,125.0,2.36,484.0,7.7,779.0,36.0,2345.15,0.23,360.0,3.89,1.0,3.0,3.0,0.5,0.5,20.7,232.0,58.0,490.15,0.36,41.6,7.37,50.0,14.0,45.0,872.5,0.8,0.4,393.15,0.16,28.5,1.585,0.0,324.8310487,0,42.0
1.27,20.50609665,14.8492424,165.0,120.0,125.0,2.36,484.0,7.7,779.0,36.0,2345.15,0.23,360.0,3.89,1.0,3.0,3.0,0.5,0.5,20.7,232.0,58.0,490.15,0.36,41.6,7.37,50.0,14.0,45.0,872.5,0.8,0.4,393.15,0.16,28.5,1.585,0.0,200.7172246,0,240.0
1.27,20.50609665,14.8492424,180.0,15.0,125.0,2.36,484.0,7.7,779.0,36.0,2345.15,0.23,360.0,3.89,1.0,3.0,3.0,0.5,0.5,20.7,232.0,58.0,490.15,0.36,41.6,7.37,50.0,14.0,45.0,872.5,0.8,0.4,393.15,0.16,28.5,1.585,0.0,314.8537982,0,30.0
1.27,20.50609665,14.8492424,100.0,15.0,100.0,2.36,484.0,7.7,779.0,36.0,2345.15,0.23,360.0,3.89,1.0,3.0,3.0,0.5,0.5,20.7,232.0,58.0,490.15,0.36,41.6,7.37,50.0,14.0,45.0,872.5,0.8,0.4,393.15,0.16,28.5,1.585,0.0,1132.624588,0,30.0
1.27,20.50609665,14.8492424,100.0,38.65,100.0,2.36,484.0,7.7,779.0,36.0,2345.15,0.23,360.0,3.89,1.0,3.0,3.0,0.5,0.5,20.7,232.0,58.0,490.15,0.36,41.6,7.37,50.0,14.0,45.0,872.5,0.8,0.4,393.15,0.16,28.5,1.585,0.0,872.0707093,0,30.0
1.27,20.50609665,14.8492424,100.0,20.0,100.0,2.36,484.0,7.7,779.0,36.0,2345.15,0.23,360.0,3.89,1.0,3.0,3.0,0.5,0.5,20.7,232.0,58.0,490.15,0.36,41.6,7.37,50.0,14.0,45.0,872.5,0.8,0.4,393.15,0.16,28.5,1.585,0.0,1046.111332,0,40.0
1.27,20.50609665,14.8492424,100.0,47.3,100.0,2.36,484.0,7.7,779.0,36.0,2345.15,0.23,360.0,3.89,1.0,3.0,3.0,0.5,0.5,20.7,232.0,58.0,490.15,0.36,41.6,7.37,50.0,14.0,45.0,872.5,0.8,0.4,393.15,0.16,28.5,1.585,0.0,824.7564948,0,40.0
1.27,20.50609665,14.8492424,100.0,79.6,100.0,2.36,484.0,7.7,779.0,36.0,2345.15,0.23,360.0,3.89,1.0,3.0,3.0,0.5,0.5,20.7,232.0,58.0,490.15,0.36,41.6,7.37,50.0,14.0,45.0,872.5,0.8,0.4,393.15,0.16,28.5,1.585,0.0,714.3157104,0,50.0
1.27,20.50609665,14.8492424,100.0,30.0,100.0,2.36,484.0,7.7,779.0,36.0,2345.15,0.23,360.0,3.89,1.0,3.0,3.0,0.5,0.5,20.7,232.0,58.0,490.15,0.36,41.6,7.37,50.0,14.0,45.0,872.5,0.8,0.4,393.15,0.16,28.5,1.585,0.0,935.2796839,0,60.0
1.27,20.50609665,14.8492424,100.0,40.0,100.0,2.36,484.0,7.7,779.0,36.0,2345.15,0.23,360.0,3.89,1.0,3.0,3.0,0.5,0.5,20.7,232.0,58.0,490.15,0.36,41.6,7.37,50.0,14.0,45.0,872.5,0.8,0.4,393.15,0.16,28.5,1.585,0.0,863.8402219,0,80.0
1.27,20.50609665,14.8492424,100.0,47.3,100.0,2.36,484.0,7.7,779.0,36.0,2345.15,0.23,360.0,3.89,1.0,3.0,3.0,0.5,0.5,20.7,232.0,58.0,490.15,0.36,41.6,7.37,50.0,14.0,45.0,872.5,0.8,0.4,393.15,0.16,28.5,1.585,0.0,824.7564948,0,80.0
1.27,20.50609665,14.8492424,100.0,70.0,100.0,2.36,484.0,7.7,779.0,36.0,2345.15,0.23,360.0,3.89,1.0,3.0,3.0,0.5,0.5,20.7,232.0,58.0,490.15,0.36,41.6,7.37,50.0,14.0,45.0,872.5,0.8,0.4,393.15,0.16,28.5,1.585,0.0,740.1271107,0,90.0
1.27,20.50609665,14.8492424,100.0,70.0,100.0,2.36,484.0,7.7,779.0,36.0,2345.15,0.23,360.0,3.89,1.0,3.0,3.0,0.5,0.5,20.7,232.0,58.0,490.15,0.36,41.6,7.37,50.0,14.0,45.0,872.5,0.8,0.4,393.15,0.16,28.5,1.585,0.0,740.1271107,0,100.0
1.27,20.50609665,14.8492424,100.0,60.0,100.0,2.36,484.0,7.7,779.0,36.0,2345.15,0.23,360.0,3.89,1.0,3.0,3.0,0.5,0.5,20.7,232.0,58.0,490.15,0.36,41.6,7.37,50.0,14.0,45.0,872.5,0.8,0.4,393.15,0.16,28.5,1.585,0.0,772.3195278,0,120.0
1.27,20.50609665,14.8492424,100.0,70.0,100.0,2.36,484.0,7.7,779.0,36.0,2345.15,0.23,360.0,3.89,1.0,3.0,3.0,0.5,0.5,20.7,232.0,58.0,490.15,0.36,41.6,7.37,50.0,14.0,45.0,872.5,0.8,0.4,393.15,0.16,28.5,1.585,0.0,740.1271107,0,140.0
1.27,20.50609665,14.8492424,100.0,120.0,100.0,2.36,484.0,7.7,779.0,36.0,2345.15,0.23,360.0,3.89,1.0,3.0,3.0,0.5,0.5,20.7,232.0,58.0,490.15,0.36,41.6,7.37,50.0,14.0,45.0,872.5,0.8,0.4,393.15,0.16,28.5,1.585,0.0,637.7530307,0,240.0
1.27,20.50609665,14.8492424,100.0,310.0,100.0,2.36,484.0,7.7,779.0,36.0,2345.15,0.23,360.0,3.89,1.0,3.0,3.0,0.5,0.5,20.7,232.0,58.0,490.15,0.36,41.6,7.37,50.0,14.0,45.0,872.5,0.8,0.4,393.15,0.16,28.5,1.585,0.0,490.6912248,0,720.0
1.27,20.50609665,14.8492424,100.0,11.0,100.0,2.36,484.0,7.7,779.0,36.0,2345.15,0.23,360.0,3.89,1.0,3.0,3.0,0.5,0.5,20.7,232.0,58.0,490.15,0.36,41.6,7.37,50.0,14.0,45.0,872.5,0.8,0.4,393.15,0.16,28.5,1.585,0.0,1233.927751,1,
1.27,20.50609665,14.8492424,100.0,31.0,100.0,2.36,484.0,7.7,779.0,36.0,2345.15,0.23,360.0,3.89,1.0,3.0,3.0,0.5,0.5,20.7,232.0,58.0,490.15,0.36,41.6,7.37,50.0,14.0,45.0,872.5,0.8,0.4,393.15,0.16,28.5,1.585,0.0,926.8475183,1,
1.27,20.50609665,14.8492424,100.0,61.0,100.0,2.36,484.0,7.7,779.0,36.0,2345.15,0.23,360.0,3.89,1.0,3.0,3.0,0.5,0.5,20.7,232.0,58.0,490.15,0.36,41.6,7.37,50.0,14.0,45.0,872.5,0.8,0.4,393.15,0.16,28.5,1.585,0.0,768.8016219,1,
1.27,20.50609665,14.8492424,125.0,44.8,100.0,2.36,484.0,7.7,779.0,36.0,2345.15,0.23,360.0,3.89,1.0,3.0,3.0,0.5,0.5,20.7,232.0,58.0,490.15,0.36,41.6,7.37,50.0,14.0,45.0,872.5,0.8,0.4,393.15,0.16,28.5,1.585,0.0,608.9583351,0,40.0
1.27,20.50609665,14.8492424,75.0,44.8,75.0,2.36,484.0,7.7,779.0,36.0,2345.15,0.23,360.0,3.89,1.0,3.0,3.0,0.5,0.5,20.7,232.0,58.0,490.15,0.36,41.6,7.37,50.0,14.0,45.0,872.5,0.8,0.4,393.15,0.16,28.5,1.585,0.0,2091.359324,0,40.0
1.27,20.50609665,14.8492424,60.0,16.0,60.0,2.36,484.0,7.7,779.0,36.0,2345.15,0.23,360.0,3.89,1.0,3.0,3.0,0.5,0.5,20.7,232.0,58.0,490.15,0.36,41.6,7.37,50.0,14.0,45.0,872.5,0.8,0.4,393.15,0.16,28.5,1.585,0.0,5365.355841,0,40.0
1.27,20.50609665,14.8492424,140.0,16.0,100.0,2.36,484.0,7.7,779.0,36.0,2345.15,0.23,360.0,3.89,1.0,3.0,3.0,0.5,0.5,20.7,232.0,58.0,490.15,0.36,41.6,7.37,50.0,14.0,45.0,872.5,0.8,0.4,393.15,0.16,28.5,1.585,0.0,688.4591818,0,40.0
1.27,20.50609665,14.8492424,150.0,25.0,125.0,2.36,484.0,7.7,779.0,36.0,2345.15,0.23,360.0,3.89,1.0,3.0,3.0,0.5,0.5,20.7,232.0,58.0,490.15,0.36,41.6,7.37,50.0,14.0,45.0,872.5,0.8,0.4,393.15,0.16,28.5,1.585,0.0,354.6453563,0,40.0
1.27,20.50609665,14.8492424,100.0,15.0,60.0,2.36,484.0,7.7,779.0,36.0,2345.15,0.23,360.0,3.89,1.0,3.0,3.0,0.5,0.5,20.7,232.0,58.0,490.15,0.36,41.6,7.37,50.0,14.0,45.0,872.5,0.8,0.4,393.15,0.16,28.5,1.585,0.0,2635.424857,0,30.0
1.27,22.627417,,100.0,15.0,100.0,2.36,625.0,7.7,779.0,36.0,2345.15,0.23,360.0,3.89,1.0,3.8,0.0,0.7,0.0,22.0,236.0,57.0,492.15,0.35,42.6,7.4,48.0,14.0,45.0,872.5,0.8,0.4,393.15,0.16,28.5,1.585,0.0,1286.0,0,30.0
1.27,22.627417,,165.0,30.0,125.0,2.36,625.0,7.7,779.0,36.0,2345.15,0.23,360.0,3.89,1.0,3.8,0.0,0.7,0.0,22.0,236.0,57.0,492.15,0.35,42.6,7.4,48.0,14.0,45.0,872.5,0.8,0.4,393.15,0.16,28.5,1.585,0.0,129.3018164,0,60.0
1.27,22.627417,,165.0,21.0,125.0,2.36,625.0,7.7,779.0,36.0,2345.15,0.23,360.0,3.89,1.0,3.8,0.0,0.7,0.0,22.0,236.0,57.0,492.15,0.35,42.6,7.4,48.0,14.0,45.0,872.5,0.8,0.4,393.15,0.16,28.5,1.585,0.0,142.6883603,0,42.0
1.27,22.627417,,165.0,120.0,125.0,2.36,625.0,7.7,779.0,36.0,2345.15,0.23,360.0,3.89,1.0,3.8,0.0,0.7,0.0,22.0,236.0,57.0,492.15,0.35,42.6,7.4,48.0,14.0,45.0,872.5,0.8,0.4,393.15,0.16,28.5,1.585,0.0,88.16894745,0,240.0
1.27,22.627417,,180.0,15.0,125.0,2.36,625.0,7.7,779.0,36.0,2345.15,0.23,360.0,3.89,1.0,3.8,0.0,0.7,0.0,22.0,236.0,57.0,492.15,0.35,42.6,7.4,48.0,14.0,45.0,872.5,0.8,0.4,393.15,0.16,28.5,1.585,0.0,138.3056588,0,30.0
1.27,22.627417,,100.0,15.0,100.0,2.36,625.0,7.7,779.0,36.0,2345.15,0.23,360.0,3.89,1.0,3.8,0.0,0.7,0.0,22.0,236.0,57.0,492.15,0.35,42.6,7.4,48.0,14.0,45.0,872.5,0.8,0.4,393.15,0.16,28.5,1.585,0.0,497.5273945,0,30.0
1.27,22.627417,,100.0,38.65,100.0,2.36,625.0,7.7,779.0,36.0,2345.15,0.23,360.0,3.89,1.0,3.8,0.0,0.7,0.0,22.0,236.0,57.0,492.15,0.35,42.6,7.4,48.0,14.0,45.0,872.5,0.8,0.4,393.15,0.16,28.5,1.585,0.0,383.0740321,0,30.0
1.27,22.627417,,100.0,20.0,100.0,2.36,625.0,7.7,779.0,36.0,2345.15,0.23,360.0,3.89,1.0,3.8,0.0,0.7,0.0,22.0,236.0,57.0,492.15,0.35,42.6,7.4,48.0,14.0,45.0,872.5,0.8,0.4,393.15,0.16,28.5,1.585,0.0,459.5247628,0,40.0
1.27,22.627417,,100.0,47.3,100.0,2.36,625.0,7.7,779.0,36.0,2345.15,0.23,360.0,3.89,1.0,3.8,0.0,0.7,0.0,22.0,236.0,57.0,492.15,0.35,42.6,7.4,48.0,14.0,45.0,872.5,0.8,0.4,393.15,0.16,28.5,1.585,0.0,362.2903425,0,40.0
1.27,22.627417,,100.0,79.6,100.0,2.36,625.0,7.7,779.0,36.0,2345.15,0.23,360.0,3.89,1.0,3.8,0.0,0.7,0.0,22.0,236.0,57.0,492.15,0.35,42.6,7.4,48.0,14.0,45.0,872.5,0.8,0.4,393.15,0.16,28.5,1.585,0.0,313.7770784,0,50.0
1.27,22.627417,,100.0,30.0,100.0,2.36,625.0,7.7,779.0,36.0,2345.15,0.23,360.0,3.89,1.0,3.8,0.0,0.7,0.0,22.0,236.0,57.0,492.15,0.35,42.6,7.4,48.0,14.0,45.0,872.5,0.8,0.4,393.15,0.16,28.5,1.585,0.0,410.8398044,0,60.0
1.27,22.627417,,100.0,40.0,100.0,2.36,625.0,7.7,779.0,36.0,2345.15,0.23,360.0,3.89,1.0,3.8,0.0,0.7,0.0,22.0,236.0,57.0,492.15,0.35,42.6,7.4,48.0,14.0,45.0,872.5,0.8,0.4,393.15,0.16,28.5,1.585,0.0,379.4586303,0,80.0
1.27,22.627417,,100.0,47.3,100.0,2.36,625.0,7.7,779.0,36.0,2345.15,0.23,360.0,3.89,1.0,3.8,0.0,0.7,0.0,22.0,236.0,57.0,492.15,0.35,42.6,7.4,48.0,14.0,45.0,872.5,0.8,0.4,393.15,0.16,28.5,1.585,0.0,362.2903425,0,80.0
1.27,22.627417,,100.0,70.0,100.0,2.36,625.0,7.7,779.0,36.0,2345.15,0.23,360.0,3.89,1.0,3.8,0.0,0.7,0.0,22.0,236.0,57.0,492.15,0.35,42.6,7.4,48.0,14.0,45.0,872.5,0.8,0.4,393.15,0.16,28.5,1.585,0.0,325.1152384,0,90.0
1.27,22.627417,,100.0,70.0,100.0,2.36,625.0,7.7,779.0,36.0,2345.15,0.23,360.0,3.89,1.0,3.8,0.0,0.7,0.0,22.0,236.0,57.0,492.15,0.35,42.6,7.4,48.0,14.0,45.0,872.5,0.8,0.4,393.15,0.16,28.5,1.585,0.0,325.1152384,0,100.0
1.27,22.627417,,100.0,60.0,100.0,2.36,625.0,7.7,779.0,36.0,2345.15,0.23,360.0,3.89,1.0,3.8,0.0,0.7,0.0,22.0,236.0,57.0,492.15,0.35,42.6,7.4,48.0,14.0,45.0,872.5,0.8,0.4,393.15,0.16,28.5,1.585,0.0,339.2563841,0,120.0
1.27,22.627417,,100.0,70.0,100.0,2.36,625.0,7.7,779.0,36.0,2345.15,0.23,360.0,3.89,1.0,3.8,0.0,0.7,0.0,22.0,236.0,57.0,492.15,0.35,42.6,7.4,48.0,14.0,45.0,872.5,0.8,0.4,393.15,0.16,28.5,1.585,0.0,325.1152384,0,140.0
1.27,22.627417,,100.0,120.0,100.0,2.36,625.0,7.7,779.0,36.0,2345.15,0.23,360.0,3.89,1.0,3.8,0.0,0.7,0.0,22.0,236.0,57.0,492.15,0.35,42.6,7.4,48.0,14.0,45.0,872.5,0.8,0.4,393.15,0.16,28.5,1.585,0.0,280.1454312,0,240.0
1.27,22.627417,,100.0,310.0,100.0,2.36,625.0,7.7,779.0,36.0,2345.15,0.23,360.0,3.89,1.0,3.8,0.0,0.7,0.0,22.0,236.0,57.0,492.15,0.35,42.6,7.4,48.0,14.0,45.0,872.5,0.8,0.4,393.15,0.16,28.5,1.585,0.0,215.5456708,0,720.0
1.27,22.627417,,100.0,11.0,100.0,2.36,625.0,7.7,779.0,36.0,2345.15,0.23,360.0,3.89,1.0,3.8,0.0,0.7,0.0,22.0,236.0,57.0,492.15,0.35,42.6,7.4,48.0,14.0,45.0,872.5,0.8,0.4,393.15,0.16,28.5,1.585,0.0,542.0267804,1,
1.27,22.627417,,100.0,31.0,100.0,2.36,625.0,7.7,779.0,36.0,2345.15,0.23,360.0,3.89,1.0,3.8,0.0,0.7,0.0,22.0,236.0,57.0,492.15,0.35,42.6,7.4,48.0,14.0,45.0,872.5,0.8,0.4,393.15,0.16,28.5,1.585,0.0,407.1358116,1,
1.27,22.627417,,100.0,61.0,100.0,2.36,625.0,7.7,779.0,36.0,2345.15,0.23,360.0,3.89,1.0,3.8,0.0,0.7,0.0,22.0,236.0,57.0,492.15,0.35,42.6,7.4,48.0,14.0,45.0,872.5,0.8,0.4,393.15,0.16,28.5,1.585,0.0,337.7110755,1,
1.27,22.627417,,125.0,44.8,100.0,2.36,625.0,7.7,779.0,36.0,2345.15,0.23,360.0,3.89,1.0,3.8,0.0,0.7,0.0,22.0,236.0,57.0,492.15,0.35,42.6,7.4,48.0,14.0,45.0,872.5,0.8,0.4,393.15,0.16,28.5,1.585,0.0,267.4968008,0,40.0
1.27,22.627417,,75.0,44.8,75.0,2.36,625.0,7.7,779.0,36.0,2345.15,0.23,360.0,3.89,1.0,3.8,0.0,0.7,0.0,22.0,236.0,57.0,492.15,0.35,42.6,7.4,48.0,14.0,45.0,872.5,0.8,0.4,393.15,0.16,28.5,1.585,0.0,918.6702868,0,40.0
1.27,22.627417,,60.0,16.0,60.0,2.36,625.0,7.7,779.0,36.0,2345.15,0.23,360.0,3.89,1.0,3.8,0.0,0.7,0.0,22.0,236.0,57.0,492.15,0.35,42.6,7.4,48.0,14.0,45.0,872.5,0.8,0.4,393.15,0.16,28.5,1.585,0.0,2356.836979,0,40.0
1.27,22.627417,,140.0,16.0,100.0,2.36,625.0,7.7,779.0,36.0,2345.15,0.23,360.0,3.89,1.0,3.8,0.0,0.7,0.0,22.0,236.0,57.0,492.15,0.35,42.6,7.4,48.0,14.0,45.0,872.5,0.8,0.4,393.15,0.16,28.5,1.585,0.0,302.419095,0,40.0
1.27,22.627417,,150.0,25.0,125.0,2.36,625.0,7.7,779.0,36.0,2345.15,0.23,360.0,3.89,1.0,3.8,0.0,0.7,0.0,22.0,236.0,57.0,492.15,0.35,42.6,7.4,48.0,14.0,45.0,872.5,0.8,0.4,393.15,0.16,28.5,1.585,0.0,155.7848752,0,40.0
1.27,22.627417,,100.0,15.0,60.0,2.36,625.0,7.7,779.0,36.0,2345.15,0.23,360.0,3.89,1.0,3.8,0.0,0.7,0.0,22.0,236.0,57.0,492.15,0.35,42.6,7.4,48.0,14.0,45.0,872.5,0.8,0.4,393.15,0.16,28.5,1.585,0.0,1157.661661,0,30.0
1.27,22.627417,,100.0,60.0,100.0,2.36,625.0,7.7,779.0,36.0,2345.15,0.23,360.0,3.89,1.0,3.8,0.0,0.7,0.0,22.0,236.0,57.0,492.15,0.35,42.6,7.4,48.0,14.0,45.0,872.5,0.8,0.4,393.15,0.16,28.5,1.585,0.0,997.0,0,120.0
1.27,22.627417,,165.0,30.0,125.0,2.36,625.0,7.7,779.0,36.0,2345.15,0.23,360.0,3.89,1.0,3.8,0.0,0.7,0.0,22.0,236.0,57.0,492.15,0.35,42.6,7.4,48.0,14.0,45.0,872.5,0.8,0.4,393.15,0.16,28.5,1.585,0.0,147.0103072,0,60.0
1.27,22.627417,,165.0,21.0,125.0,2.36,625.0,7.7,779.0,36.0,2345.15,0.23,360.0,3.89,1.0,3.8,0.0,0.7,0.0,22.0,236.0,57.0,492.15,0.35,42.6,7.4,48.0,14.0,45.0,872.5,0.8,0.4,393.15,0.16,28.5,1.585,0.0,162.2302011,0,42.0
1.27,22.627417,,165.0,120.0,125.0,2.36,625.0,7.7,779.0,36.0,2345.15,0.23,360.0,3.89,1.0,3.8,0.0,0.7,0.0,22.0,236.0,57.0,492.15,0.35,42.6,7.4,48.0,14.0,45.0,872.5,0.8,0.4,393.15,0.16,28.5,1.585,0.0,100.2440987,0,240.0
1.27,22.627417,,180.0,15.0,125.0,2.36,625.0,7.7,779.0,36.0,2345.15,0.23,360.0,3.89,1.0,3.8,0.0,0.7,0.0,22.0,236.0,57.0,492.15,0.35,42.6,7.4,48.0,14.0,45.0,872.5,0.8,0.4,393.15,0.16,28.5,1.585,0.0,157.2472681,0,30.0
1.27,22.627417,,100.0,15.0,100.0,2.36,625.0,7.7,779.0,36.0,2345.15,0.23,360.0,3.89,1.0,3.8,0.0,0.7,0.0,22.0,236.0,57.0,492.15,0.35,42.6,7.4,48.0,14.0,45.0,872.5,0.8,0.4,393.15,0.16,28.5,1.585,0.0,565.666107,0,30.0
1.27,22.627417,,100.0,38.65,100.0,2.36,625.0,7.7,779.0,36.0,2345.15,0.23,360.0,3.89,1.0,3.8,0.0,0.7,0.0,22.0,236.0,57.0,492.15,0.35,42.6,7.4,48.0,14.0,45.0,872.5,0.8,0.4,393.15,0.16,28.5,1.585,0.0,435.5378192,0,30.0
1.27,22.627417,,100.0,20.0,100.0,2.36,625.0,7.7,779.0,36.0,2345.15,0.23,360.0,3.89,1.0,3.8,0.0,0.7,0.0,22.0,236.0,57.0,492.15,0.35,42.6,7.4,48.0,14.0,45.0,872.5,0.8,0.4,393.15,0.16,28.5,1.585,0.0,522.4588364,0,40.0
1.27,22.627417,,100.0,47.3,100.0,2.36,625.0,7.7,779.0,36.0,2345.15,0.23,360.0,3.89,1.0,3.8,0.0,0.7,0.0,22.0,236.0,57.0,492.15,0.35,42.6,7.4,48.0,14.0,45.0,872.5,0.8,0.4,393.15,0.16,28.5,1.585,0.0,411.9077057,0,40.0
1.27,22.627417,,100.0,79.6,100.0,2.36,625.0,7.7,779.0,36.0,2345.15,0.23,360.0,3.89,1.0,3.8,0.0,0.7,0.0,22.0,236.0,57.0,492.15,0.35,42.6,7.4,48.0,14.0,45.0,872.5,0.8,0.4,393.15,0.16,28.5,1.585,0.0,356.7503225,0,50.0
1.27,22.627417,,100.0,30.0,100.0,2.36,625.0,7.7,779.0,36.0,2345.15,0.23,360.0,3.89,1.0,3.8,0.0,0.7,0.0,22.0,236.0,57.0,492.15,0.35,42.6,7.4,48.0,14.0,45.0,872.5,0.8,0.4,393.15,0.16,28.5,1.585,0.0,467.1062444,0,60.0
1.27,22.627417,,100.0,40.0,100.0,2.36,625.0,7.7,779.0,36.0,2345.15,0.23,360.0,3.89,1.0,3.8,0.0,0.7,0.0,22.0,236.0,57.0,492.15,0.35,42.6,7.4,48.0,14.0,45.0,872.5,0.8,0.4,393.15,0.16,28.5,1.585,0.0,431.4272712,0,80.0
1.27,22.627417,,100.0,47.3,100.0,2.36,625.0,7.7,779.0,36.0,2345.15,0.23,360.0,3.89,1.0,3.8,0.0,0.7,0.0,22.0,236.0,57.0,492.15,0.35,42.6,7.4,48.0,14.0,45.0,872.5,0.8,0.4,393.15,0.16,28.5,1.585,0.0,411.9077057,0,80.0
1.27,22.627417,,100.0,70.0,100.0,2.36,625.0,7.7,779.0,36.0,2345.15,0.23,360.0,3.89,1.0,3.8,0.0,0.7,0.0,22.0,236.0,57.0,492.15,0.35,42.6,7.4,48.0,14.0,45.0,872.5,0.8,0.4,393.15,0.16,28.5,1.585,0.0,369.6412966,0,90.0
1.27,22.627417,,100.0,70.0,100.0,2.36,625.0,7.7,779.0,36.0,2345.15,0.23,360.0,3.89,1.0,3.8,0.0,0.7,0.0,22.0,236.0,57.0,492.15,0.35,42.6,7.4,48.0,14.0,45.0,872.5,0.8,0.4,393.15,0.16,28.5,1.585,0.0,369.6412966,0,100.0
1.27,22.627417,,100.0,60.0,100.0,2.36,625.0,7.7,779.0,36.0,2345.15,0.23,360.0,3.89,1.0,3.8,0.0,0.7,0.0,22.0,236.0,57.0,492.15,0.35,42.6,7.4,48.0,14.0,45.0,872.5,0.8,0.4,393.15,0.16,28.5,1.585,0.0,385.7191387,0,120.0
1.27,22.627417,,100.0,70.0,100.0,2.36,625.0,7.7,779.0,36.0,2345.15,0.23,360.0,3.89,1.0,3.8,0.0,0.7,0.0,22.0,236.0,57.0,492.15,0.35,42.6,7.4,48.0,14.0,45.0,872.5,0.8,0.4,393.15,0.16,28.5,1.585,0.0,369.6412966,0,140.0
1.27,22.627417,,100.0,120.0,100.0,2.36,625.0,7.7,779.0,36.0,2345.15,0.23,360.0,3.89,1.0,3.8,0.0,0.7,0.0,22.0,236.0,57.0,492.15,0.35,42.6,7.4,48.0,14.0,45.0,872.5,0.8,0.4,393.15,0.16,28.5,1.585,0.0,318.5126633,0,240.0
1.27,22.627417,,100.0,310.0,100.0,2.36,625.0,7.7,779.0,36.0,2345.15,0.23,360.0,3.89,1.0,3.8,0.0,0.7,0.0,22.0,236.0,57.0,492.15,0.35,42.6,7.4,48.0,14.0,45.0,872.5,0.8,0.4,393.15,0.16,28.5,1.585,0.0,245.0656623,0,720.0
1.27,22.627417,,100.0,11.0,100.0,2.36,625.0,7.7,779.0,36.0,2345.15,0.23,360.0,3.89,1.0,3.8,0.0,0.7,0.0,22.0,236.0,57.0,492.15,0.35,42.6,7.4,48.0,14.0,45.0,872.5,0.8,0.4,393.15,0.16,28.5,1.585,0.0,616.2598927,1,
1.27,22.627417,,100.0,31.0,100.0,2.36,625.0,7.7,779.0,36.0,2345.15,0.23,360.0,3.89,1.0,3.8,0.0,0.7,0.0,22.0,236.0,57.0,492.15,0.35,42.6,7.4,48.0,14.0,45.0,872.5,0.8,0.4,393.15,0.16,28.5,1.585,0.0,462.8949724,1,
1.27,22.627417,,100.0,61.0,100.0,2.36,625.0,7.7,779.0,36.0,2345.15,0.23,360.0,3.89,1.0,3.8,0.0,0.7,0.0,22.0,236.0,57.0,492.15,0.35,42.6,7.4,48.0,14.0,45.0,872.5,0.8,0.4,393.15,0.16,28.5,1.585,0.0,383.9621928,1,
1.27,22.627417,,125.0,44.8,100.0,2.36,625.0,7.7,779.0,36.0,2345.15,0.23,360.0,3.89,1.0,3.8,0.0,0.7,0.0,22.0,236.0,57.0,492.15,0.35,42.6,7.4,48.0,14.0,45.0,872.5,0.8,0.4,393.15,0.16,28.5,1.585,0.0,304.1317435,0,40.0
1.27,22.627417,,75.0,44.8,75.0,2.36,625.0,7.7,779.0,36.0,2345.15,0.23,360.0,3.89,1.0,3.8,0.0,0.7,0.0,22.0,236.0,57.0,492.15,0.35,42.6,7.4,48.0,14.0,45.0,872.5,0.8,0.4,393.15,0.16,28.5,1.585,0.0,1044.486496,0,40.0
1.27,22.627417,,60.0,16.0,60.0,2.36,625.0,7.7,779.0,36.0,2345.15,0.23,360.0,3.89,1.0,3.8,0.0,0.7,0.0,22.0,236.0,57.0,492.15,0.35,42.6,7.4,48.0,14.0,45.0,872.5,0.8,0.4,393.15,0.16,28.5,1.585,0.0,2679.616868,0,40.0
1.27,22.627417,,140.0,16.0,100.0,2.36,625.0,7.7,779.0,36.0,2345.15,0.23,360.0,3.89,1.0,3.8,0.0,0.7,0.0,22.0,236.0,57.0,492.15,0.35,42.6,7.4,48.0,14.0,45.0,872.5,0.8,0.4,393.15,0.16,28.5,1.585,0.0,343.8368098,0,40.0
1.27,22.627417,,150.0,25.0,125.0,2.36,625.0,7.7,779.0,36.0,2345.15,0.23,360.0,3.89,1.0,3.8,0.0,0.7,0.0,22.0,236.0,57.0,492.15,0.35,42.6,7.4,48.0,14.0,45.0,872.5,0.8,0.4,393.15,0.16,28.5,1.585,0.0,177.1203452,0,40.0
1.27,22.627417,,100.0,15.0,60.0,2.36,625.0,7.7,779.0,36.0,2345.15,0.23,360.0,3.89,1.0,3.8,0.0,0.7,0.0,22.0,236.0,57.0,492.15,0.35,42.6,7.4,48.0,14.0,45.0,872.5,0.8,0.4,393.15,0.16,28.5,1.585,0.0,1316.208861,0,30.0
1.27,22.627417,,165.0,21.0,125.0,2.36,625.0,7.7,779.0,36.0,2345.15,0.23,360.0,3.89,1.0,3.8,0.0,0.7,0.0,22.0,236.0,57.0,492.15,0.35,42.6,7.4,48.0,14.0,45.0,872.5,0.8,0.4,393.15,0.16,28.5,1.585,0.0,423.5,0,42.0
1.27,22.627417,,165.0,30.0,125.0,2.36,625.0,7.7,779.0,36.0,2345.15,0.23,360.0,3.89,1.0,3.8,0.0,0.7,0.0,22.0,236.0,57.0,492.15,0.35,42.6,7.4,48.0,14.0,45.0,872.5,0.8,0.4,393.15,0.16,28.5,1.585,0.0,148.4723297,0,60.0
1.27,22.627417,,165.0,21.0,125.0,2.36,625.0,7.7,779.0,36.0,2345.15,0.23,360.0,3.89,1.0,3.8,0.0,0.7,0.0,22.0,236.0,57.0,492.15,0.35,42.6,7.4,48.0,14.0,45.0,872.5,0.8,0.4,393.15,0.16,28.5,1.585,0.0,163.843586,0,42.0
1.27,22.627417,,165.0,120.0,125.0,2.36,625.0,7.7,779.0,36.0,2345.15,0.23,360.0,3.89,1.0,3.8,0.0,0.7,0.0,22.0,236.0,57.0,492.15,0.35,42.6,7.4,48.0,14.0,45.0,872.5,0.8,0.4,393.15,0.16,28.5,1.585,0.0,101.2410297,0,240.0
1.27,22.627417,,180.0,15.0,125.0,2.36,625.0,7.7,779.0,36.0,2345.15,0.23,360.0,3.89,1.0,3.8,0.0,0.7,0.0,22.0,236.0,57.0,492.15,0.35,42.6,7.4,48.0,14.0,45.0,872.5,0.8,0.4,393.15,0.16,28.5,1.585,0.0,158.8110975,0,30.0
1.27,22.627417,,100.0,15.0,100.0,2.36,625.0,7.7,779.0,36.0,2345.15,0.23,360.0,3.89,1.0,3.8,0.0,0.7,0.0,22.0,236.0,57.0,492.15,0.35,42.6,7.4,48.0,14.0,45.0,872.5,0.8,0.4,393.15,0.16,28.5,1.585,0.0,571.2916757,0,30.0
1.27,22.627417,,100.0,38.65,100.0,2.36,625.0,7.7,779.0,36.0,2345.15,0.23,360.0,3.89,1.0,3.8,0.0,0.7,0.0,22.0,236.0,57.0,492.15,0.35,42.6,7.4,48.0,14.0,45.0,872.5,0.8,0.4,393.15,0.16,28.5,1.585,0.0,439.8692577,0,30.0
1.27,22.627417,,100.0,20.0,100.0,2.36,625.0,7.7,779.0,36.0,2345.15,0.23,360.0,3.89,1.0,3.8,0.0,0.7,0.0,22.0,236.0,57.0,492.15,0.35,42.6,7.4,48.0,14.0,45.0,872.5,0.8,0.4,393.15,0.16,28.5,1.585,0.0,527.6547073,0,40.0
1.27,22.627417,,100.0,47.3,100.0,2.36,625.0,7.7,779.0,36.0,2345.15,0.23,360.0,3.89,1.0,3.8,0.0,0.7,0.0,22.0,236.0,57.0,492.15,0.35,42.6,7.4,48.0,14.0,45.0,872.5,0.8,0.4,393.15,0.16,28.5,1.585,0.0,416.0041419,0,40.0
1.27,22.627417,,100.0,79.6,100.0,2.36,625.0,7.7,779.0,36.0,2345.15,0.23,360.0,3.89,1.0,3.8,0.0,0.7,0.0,22.0,236.0,57.0,492.15,0.35,42.6,7.4,48.0,14.0,45.0,872.5,0.8,0.4,393.15,0.16,28.5,1.585,0.0,360.2982166,0,50.0
1.27,22.627417,,100.0,30.0,100.0,2.36,625.0,7.7,779.0,36.0,2345.15,0.23,360.0,3.89,1.0,3.8,0.0,0.7,0.0,22.0,236.0,57.0,492.15,0.35,42.6,7.4,48.0,14.0,45.0,872.5,0.8,0.4,393.15,0.16,28.5,1.585,0.0,471.7516319,0,60.0
1.27,22.627417,,100.0,40.0,100.0,2.36,625.0,7.7,779.0,36.0,2345.15,0.23,360.0,3.89,1.0,3.8,0.0,0.7,0.0,22.0,236.0,57.0,492.15,0.35,42.6,7.4,48.0,14.0,45.0,872.5,0.8,0.4,393.15,0.16,28.5,1.585,0.0,435.7178301,0,80.0
1.27,22.627417,,100.0,47.3,100.0,2.36,625.0,7.7,779.0,36.0,2345.15,0.23,360.0,3.89,1.0,3.8,0.0,0.7,0.0,22.0,236.0,57.0,492.15,0.35,42.6,7.4,48.0,14.0,45.0,872.5,0.8,0.4,393.15,0.16,28.5,1.585,0.0,416.0041419,0,80.0
1.27,22.627417,,100.0,70.0,100.0,2.36,625.0,7.7,779.0,36.0,2345.15,0.23,360.0,3.89,1.0,3.8,0.0,0.7,0.0,22.0,236.0,57.0,492.15,0.35,42.6,7.4,48.0,14.0,45.0,872.5,0.8,0.4,393.15,0.16,28.5,1.585,0.0,373.3173919,0,90.0
1.27,22.627417,,100.0,70.0,100.0,2.36,625.0,7.7,779.0,36.0,2345.15,0.23,360.0,3.89,1.0,3.8,0.0,0.7,0.0,22.0,236.0,57.0,492.15,0.35,42.6,7.4,48.0,14.0,45.0,872.5,0.8,0.4,393.15,0.16,28.5,1.585,0.0,373.3173919,0,100.0
1.27,22.627417,,100.0,60.0,100.0,2.36,625.0,7.7,779.0,36.0,2345.15,0.23,360.0,3.89,1.0,3.8,0.0,0.7,0.0,22.0,236.0,57.0,492.15,0.35,42.6,7.4,48.0,14.0,45.0,872.5,0.8,0.4,393.15,0.16,28.5,1.585,0.0,389.5551287,0,120.0
1.27,22.627417,,100.0,70.0,100.0,2.36,625.0,7.7,779.0,36.0,2345.15,0.23,360.0,3.89,1.0,3.8,0.0,0.7,0.0,22.0,236.0,57.0,492.15,0.35,42.6,7.4,48.0,14.0,45.0,872.5,0.8,0.4,393.15,0.16,28.5,1.585,0.0,373.3173919,0,140.0
1.27,22.627417,,100.0,120.0,100.0,2.36,625.0,7.7,779.0,36.0,2345.15,0.23,360.0,3.89,1.0,3.8,0.0,0.7,0.0,22.0,236.0,57.0,492.15,0.35,42.6,7.4,48.0,14.0,45.0,872.5,0.8,0.4,393.15,0.16,28.5,1.585,0.0,321.6802826,0,240.0
1.27,22.627417,,100.0,310.0,100.0,2.36,625.0,7.7,779.0,36.0,2345.15,0.23,360.0,3.89,1.0,3.8,0.0,0.7,0.0,22.0,236.0,57.0,492.15,0.35,42.6,7.4,48.0,14.0,45.0,872.5,0.8,0.4,393.15,0.16,28.5,1.585,0.0,247.5028487,0,720.0
1.27,22.627417,,100.0,11.0,100.0,2.36,625.0,7.7,779.0,36.0,2345.15,0.23,360.0,3.89,1.0,3.8,0.0,0.7,0.0,22.0,236.0,57.0,492.15,0.35,42.6,7.4,48.0,14.0,45.0,872.5,0.8,0.4,393.15,0.16,28.5,1.585,0.0,622.3886184,1,
