Repository: Akira-221/Dualformer

# Dualformer
This is the official PyTorch implementation of ''Dualformer: Time-Frequency Dual Domain Learning for Long-term Time Series Forecasting''.

The dataset and baseline models used in the paper can be found at https://github.com/thuml/Time-Series-Library/tree/main

File: processed_data/source_processed.csv (part 4 of 9)
"Pitch, mm","PkgHlfDiagSz, mm","DieHlfDiagSz, mm","ΔT, °C","t (Ramp up and hot dwell time), min","Tmax, °C","Substrate thickness, mm",Ball count,"Package CTE, ppm/°C",Package Specific Heat J/KgK,Package Thermal conductivity W/mK,"Package melting temp., K",Packag Poisson ratio,"Package Young Module, GPa","Package density, g/cm3","Package Plating (0:None, 1:Ni/Au, )",b_Ag (Wt. % Ag comp. in ball alloy),p_Ag (Wt. % Ag comp. in paste alloy),b_Cu (Wt. % Cu comp. in ball alloy),p_Cu (Wt. % Cu comp. in paste alloy),Solder CTE,Solder Specific Heat J/KgK,Solder Thermal conductivity W/mK,Solder melting temp.,Solder Poisson Ratio,Solder Young Module,Solder density,Solder Tensile Strength MPa,Substrate CTE x-y-direction,Substrate CTE z-direction,Substrate Specific Heat J/KgK,Substrate Thermal Conductivity x-y-direction W/mK,Substrate Thermal Conductivity z-direction W/mK,Substrate melting temp.,Substrate Poisson ratio,Substrate Young Module,Substrate density,"Substratre Plating (0:None, 1:Ni/Au, )",mean life (cycle),cycle_mode,frequency_min_per_cycle
1.27,22.627417,,100.0,31.0,100.0,2.36,625.0,7.7,779.0,36.0,2345.15,0.23,360.0,3.89,1.0,3.8,0.0,0.7,0.0,22.0,236.0,57.0,492.15,0.35,42.6,7.4,48.0,14.0,45.0,872.5,0.8,0.4,393.15,0.16,28.5,1.585,0.0,467.4984787,1,
1.27,22.627417,,100.0,61.0,100.0,2.36,625.0,7.7,779.0,36.0,2345.15,0.23,360.0,3.89,1.0,3.8,0.0,0.7,0.0,22.0,236.0,57.0,492.15,0.35,42.6,7.4,48.0,14.0,45.0,872.5,0.8,0.4,393.15,0.16,28.5,1.585,0.0,387.7807099,1,
1.27,22.627417,,125.0,44.8,100.0,2.36,625.0,7.7,779.0,36.0,2345.15,0.23,360.0,3.89,1.0,3.8,0.0,0.7,0.0,22.0,236.0,57.0,492.15,0.35,42.6,7.4,48.0,14.0,45.0,872.5,0.8,0.4,393.15,0.16,28.5,1.585,0.0,307.1563441,0,40.0
1.27,22.627417,,75.0,44.8,75.0,2.36,625.0,7.7,779.0,36.0,2345.15,0.23,360.0,3.89,1.0,3.8,0.0,0.7,0.0,22.0,236.0,57.0,492.15,0.35,42.6,7.4,48.0,14.0,45.0,872.5,0.8,0.4,393.15,0.16,28.5,1.585,0.0,1054.873949,0,40.0
1.27,22.627417,,60.0,16.0,60.0,2.36,625.0,7.7,779.0,36.0,2345.15,0.23,360.0,3.89,1.0,3.8,0.0,0.7,0.0,22.0,236.0,57.0,492.15,0.35,42.6,7.4,48.0,14.0,45.0,872.5,0.8,0.4,393.15,0.16,28.5,1.585,0.0,2706.265749,0,40.0
1.27,22.627417,,140.0,16.0,100.0,2.36,625.0,7.7,779.0,36.0,2345.15,0.23,360.0,3.89,1.0,3.8,0.0,0.7,0.0,22.0,236.0,57.0,492.15,0.35,42.6,7.4,48.0,14.0,45.0,872.5,0.8,0.4,393.15,0.16,28.5,1.585,0.0,347.2562786,0,40.0
1.27,22.627417,,150.0,25.0,125.0,2.36,625.0,7.7,779.0,36.0,2345.15,0.23,360.0,3.89,1.0,3.8,0.0,0.7,0.0,22.0,236.0,57.0,492.15,0.35,42.6,7.4,48.0,14.0,45.0,872.5,0.8,0.4,393.15,0.16,28.5,1.585,0.0,178.8818131,0,40.0
1.27,22.627417,,100.0,15.0,60.0,2.36,625.0,7.7,779.0,36.0,2345.15,0.23,360.0,3.89,1.0,3.8,0.0,0.7,0.0,22.0,236.0,57.0,492.15,0.35,42.6,7.4,48.0,14.0,45.0,872.5,0.8,0.4,393.15,0.16,28.5,1.585,0.0,1329.298603,0,30.0
1.0,24.74873734,9.192388155,165.0,30.0,125.0,0.61,680.0,2.62,700.0,148.0,1693.15,0.22,159.0,2.33,0.0,4.0,0.0,0.5,0.0,22.5,236.0,62.0,491.15,0.35,40.1,7.4,52.4,14.0,14.0,1000.0,0.8,0.8,200.0,0.19,28.0,2.1,0.0,1270.869266,0,60.0
1.0,24.74873734,9.192388155,165.0,21.0,125.0,0.61,680.0,2.62,700.0,148.0,1693.15,0.22,159.0,2.33,0.0,4.0,0.0,0.5,0.0,22.5,236.0,62.0,491.15,0.35,40.1,7.4,52.4,14.0,14.0,1000.0,0.8,0.8,200.0,0.19,28.0,2.1,0.0,1402.441642,0,42.0
1.0,24.74873734,9.192388155,165.0,120.0,125.0,0.61,680.0,2.62,700.0,148.0,1693.15,0.22,159.0,2.33,0.0,4.0,0.0,0.5,0.0,22.5,236.0,62.0,491.15,0.35,40.1,7.4,52.4,14.0,14.0,1000.0,0.8,0.8,200.0,0.19,28.0,2.1,0.0,866.586477,0,240.0
1.0,24.74873734,9.192388155,180.0,15.0,125.0,0.61,680.0,2.62,700.0,148.0,1693.15,0.22,159.0,2.33,0.0,4.0,0.0,0.5,0.0,22.5,236.0,62.0,491.15,0.35,40.1,7.4,52.4,14.0,14.0,1000.0,0.8,0.8,200.0,0.19,28.0,2.1,0.0,1359.365367,0,30.0
1.0,24.74873734,9.192388155,100.0,15.0,100.0,0.61,680.0,2.62,700.0,148.0,1693.15,0.22,159.0,2.33,0.0,4.0,0.0,0.5,0.0,22.5,236.0,62.0,491.15,0.35,40.1,7.4,52.4,14.0,14.0,1000.0,0.8,0.8,200.0,0.19,28.0,2.1,0.0,4890.049439,0,30.0
1.0,24.74873734,9.192388155,100.0,38.65,100.0,0.61,680.0,2.62,700.0,148.0,1693.15,0.22,159.0,2.33,0.0,4.0,0.0,0.5,0.0,22.5,236.0,62.0,491.15,0.35,40.1,7.4,52.4,14.0,14.0,1000.0,0.8,0.8,200.0,0.19,28.0,2.1,0.0,3765.12123,0,30.0
1.0,24.74873734,9.192388155,100.0,20.0,100.0,0.61,680.0,2.62,700.0,148.0,1693.15,0.22,159.0,2.33,0.0,4.0,0.0,0.5,0.0,22.5,236.0,62.0,491.15,0.35,40.1,7.4,52.4,14.0,14.0,1000.0,0.8,0.8,200.0,0.19,28.0,2.1,0.0,4516.532825,0,40.0
1.0,24.74873734,9.192388155,100.0,47.3,100.0,0.61,680.0,2.62,700.0,148.0,1693.15,0.22,159.0,2.33,0.0,4.0,0.0,0.5,0.0,22.5,236.0,62.0,491.15,0.35,40.1,7.4,52.4,14.0,14.0,1000.0,0.8,0.8,200.0,0.19,28.0,2.1,0.0,3560.844499,0,40.0
1.0,24.74873734,9.192388155,100.0,79.6,100.0,0.61,680.0,2.62,700.0,148.0,1693.15,0.22,159.0,2.33,0.0,4.0,0.0,0.5,0.0,22.5,236.0,62.0,491.15,0.35,40.1,7.4,52.4,14.0,14.0,1000.0,0.8,0.8,200.0,0.19,28.0,2.1,0.0,3084.021992,0,50.0
1.0,24.74873734,9.192388155,100.0,30.0,100.0,0.61,680.0,2.62,700.0,148.0,1693.15,0.22,159.0,2.33,0.0,4.0,0.0,0.5,0.0,22.5,236.0,62.0,491.15,0.35,40.1,7.4,52.4,14.0,14.0,1000.0,0.8,0.8,200.0,0.19,28.0,2.1,0.0,4038.022785,0,60.0
1.0,24.74873734,9.192388155,100.0,40.0,100.0,0.61,680.0,2.62,700.0,148.0,1693.15,0.22,159.0,2.33,0.0,4.0,0.0,0.5,0.0,22.5,236.0,62.0,491.15,0.35,40.1,7.4,52.4,14.0,14.0,1000.0,0.8,0.8,200.0,0.19,28.0,2.1,0.0,3729.586517,0,80.0
1.0,24.74873734,9.192388155,100.0,47.3,100.0,0.61,680.0,2.62,700.0,148.0,1693.15,0.22,159.0,2.33,0.0,4.0,0.0,0.5,0.0,22.5,236.0,62.0,491.15,0.35,40.1,7.4,52.4,14.0,14.0,1000.0,0.8,0.8,200.0,0.19,28.0,2.1,0.0,3560.844499,0,80.0
1.0,24.74873734,9.192388155,100.0,70.0,100.0,0.61,680.0,2.62,700.0,148.0,1693.15,0.22,159.0,2.33,0.0,4.0,0.0,0.5,0.0,22.5,236.0,62.0,491.15,0.35,40.1,7.4,52.4,14.0,14.0,1000.0,0.8,0.8,200.0,0.19,28.0,2.1,0.0,3195.461409,0,90.0
1.0,24.74873734,9.192388155,100.0,70.0,100.0,0.61,680.0,2.62,700.0,148.0,1693.15,0.22,159.0,2.33,0.0,4.0,0.0,0.5,0.0,22.5,236.0,62.0,491.15,0.35,40.1,7.4,52.4,14.0,14.0,1000.0,0.8,0.8,200.0,0.19,28.0,2.1,0.0,3195.461409,0,100.0
1.0,24.74873734,9.192388155,100.0,60.0,100.0,0.61,680.0,2.62,700.0,148.0,1693.15,0.22,159.0,2.33,0.0,4.0,0.0,0.5,0.0,22.5,236.0,62.0,491.15,0.35,40.1,7.4,52.4,14.0,14.0,1000.0,0.8,0.8,200.0,0.19,28.0,2.1,0.0,3334.450543,0,120.0
1.0,24.74873734,9.192388155,100.0,70.0,100.0,0.61,680.0,2.62,700.0,148.0,1693.15,0.22,159.0,2.33,0.0,4.0,0.0,0.5,0.0,22.5,236.0,62.0,491.15,0.35,40.1,7.4,52.4,14.0,14.0,1000.0,0.8,0.8,200.0,0.19,28.0,2.1,0.0,3195.461409,0,140.0
1.0,24.74873734,9.192388155,100.0,120.0,100.0,0.61,680.0,2.62,700.0,148.0,1693.15,0.22,159.0,2.33,0.0,4.0,0.0,0.5,0.0,22.5,236.0,62.0,491.15,0.35,40.1,7.4,52.4,14.0,14.0,1000.0,0.8,0.8,200.0,0.19,28.0,2.1,0.0,2753.466491,0,240.0
1.0,24.74873734,9.192388155,100.0,310.0,100.0,0.61,680.0,2.62,700.0,148.0,1693.15,0.22,159.0,2.33,0.0,4.0,0.0,0.5,0.0,22.5,236.0,62.0,491.15,0.35,40.1,7.4,52.4,14.0,14.0,1000.0,0.8,0.8,200.0,0.19,28.0,2.1,0.0,2118.534573,0,720.0
1.0,24.74873734,9.192388155,100.0,11.0,100.0,0.61,680.0,2.62,700.0,148.0,1693.15,0.22,159.0,2.33,0.0,4.0,0.0,0.5,0.0,22.5,236.0,62.0,491.15,0.35,40.1,7.4,52.4,14.0,14.0,1000.0,0.8,0.8,200.0,0.19,28.0,2.1,0.0,5327.420727,1,
1.0,24.74873734,9.192388155,100.0,31.0,100.0,0.61,680.0,2.62,700.0,148.0,1693.15,0.22,159.0,2.33,0.0,4.0,0.0,0.5,0.0,22.5,236.0,62.0,491.15,0.35,40.1,7.4,52.4,14.0,14.0,1000.0,0.8,0.8,200.0,0.19,28.0,2.1,0.0,4001.617336,1,
1.0,24.74873734,9.192388155,100.0,61.0,100.0,0.61,680.0,2.62,700.0,148.0,1693.15,0.22,159.0,2.33,0.0,4.0,0.0,0.5,0.0,22.5,236.0,62.0,491.15,0.35,40.1,7.4,52.4,14.0,14.0,1000.0,0.8,0.8,200.0,0.19,28.0,2.1,0.0,3319.262162,1,
1.0,24.74873734,9.192388155,125.0,44.8,100.0,0.61,680.0,2.62,700.0,148.0,1693.15,0.22,159.0,2.33,0.0,4.0,0.0,0.5,0.0,22.5,236.0,62.0,491.15,0.35,40.1,7.4,52.4,14.0,14.0,1000.0,0.8,0.8,200.0,0.19,28.0,2.1,0.0,2629.146847,0,40.0
1.0,24.74873734,9.192388155,75.0,44.8,75.0,0.61,680.0,2.62,700.0,148.0,1693.15,0.22,159.0,2.33,0.0,4.0,0.0,0.5,0.0,22.5,236.0,62.0,491.15,0.35,40.1,7.4,52.4,14.0,14.0,1000.0,0.8,0.8,200.0,0.19,28.0,2.1,0.0,9029.338224,0,40.0
1.0,24.74873734,9.192388155,60.0,16.0,60.0,0.61,680.0,2.62,700.0,148.0,1693.15,0.22,159.0,2.33,0.0,4.0,0.0,0.5,0.0,22.5,236.0,62.0,491.15,0.35,40.1,7.4,52.4,14.0,14.0,1000.0,0.8,0.8,200.0,0.19,28.0,2.1,0.0,23164.65279,0,40.0
1.0,24.74873734,9.192388155,140.0,16.0,100.0,0.61,680.0,2.62,700.0,148.0,1693.15,0.22,159.0,2.33,0.0,4.0,0.0,0.5,0.0,22.5,236.0,62.0,491.15,0.35,40.1,7.4,52.4,14.0,14.0,1000.0,0.8,0.8,200.0,0.19,28.0,2.1,0.0,2972.387736,0,40.0
1.0,24.74873734,9.192388155,150.0,25.0,125.0,0.61,680.0,2.62,700.0,148.0,1693.15,0.22,159.0,2.33,0.0,4.0,0.0,0.5,0.0,22.5,236.0,62.0,491.15,0.35,40.1,7.4,52.4,14.0,14.0,1000.0,0.8,0.8,200.0,0.19,28.0,2.1,0.0,1531.163409,0,40.0
1.0,24.74873734,9.192388155,100.0,15.0,60.0,0.61,680.0,2.62,700.0,148.0,1693.15,0.22,159.0,2.33,0.0,4.0,0.0,0.5,0.0,22.5,236.0,62.0,491.15,0.35,40.1,7.4,52.4,14.0,14.0,1000.0,0.8,0.8,200.0,0.19,28.0,2.1,0.0,11378.31368,0,30.0
1.0,24.74873734,9.192388155,165.0,30.0,125.0,0.61,680.0,2.62,700.0,148.0,1693.15,0.22,159.0,2.33,0.0,4.0,0.0,0.5,0.0,22.5,236.0,62.0,491.15,0.35,40.1,7.4,52.4,14.0,14.0,1000.0,0.8,0.8,200.0,0.19,28.0,2.1,0.0,1308.272593,0,60.0
1.0,24.74873734,9.192388155,165.0,21.0,125.0,0.61,680.0,2.62,700.0,148.0,1693.15,0.22,159.0,2.33,0.0,4.0,0.0,0.5,0.0,22.5,236.0,62.0,491.15,0.35,40.1,7.4,52.4,14.0,14.0,1000.0,0.8,0.8,200.0,0.19,28.0,2.1,0.0,1443.717314,0,42.0
1.0,24.74873734,9.192388155,165.0,120.0,125.0,0.61,680.0,2.62,700.0,148.0,1693.15,0.22,159.0,2.33,0.0,4.0,0.0,0.5,0.0,22.5,236.0,62.0,491.15,0.35,40.1,7.4,52.4,14.0,14.0,1000.0,0.8,0.8,200.0,0.19,28.0,2.1,0.0,892.091238,0,240.0
1.0,24.74873734,9.192388155,180.0,15.0,125.0,0.61,680.0,2.62,700.0,148.0,1693.15,0.22,159.0,2.33,0.0,4.0,0.0,0.5,0.0,22.5,236.0,62.0,491.15,0.35,40.1,7.4,52.4,14.0,14.0,1000.0,0.8,0.8,200.0,0.19,28.0,2.1,0.0,1399.373248,0,30.0
1.0,24.74873734,9.192388155,100.0,15.0,100.0,0.61,680.0,2.62,700.0,148.0,1693.15,0.22,159.0,2.33,0.0,4.0,0.0,0.5,0.0,22.5,236.0,62.0,491.15,0.35,40.1,7.4,52.4,14.0,14.0,1000.0,0.8,0.8,200.0,0.19,28.0,2.1,0.0,5033.96992,0,30.0
1.0,24.74873734,9.192388155,100.0,38.65,100.0,0.61,680.0,2.62,700.0,148.0,1693.15,0.22,159.0,2.33,0.0,4.0,0.0,0.5,0.0,22.5,236.0,62.0,491.15,0.35,40.1,7.4,52.4,14.0,14.0,1000.0,0.8,0.8,200.0,0.19,28.0,2.1,0.0,3875.933618,0,30.0
1.0,24.74873734,9.192388155,100.0,20.0,100.0,0.61,680.0,2.62,700.0,148.0,1693.15,0.22,159.0,2.33,0.0,4.0,0.0,0.5,0.0,22.5,236.0,62.0,491.15,0.35,40.1,7.4,52.4,14.0,14.0,1000.0,0.8,0.8,200.0,0.19,28.0,2.1,0.0,4649.460228,0,40.0
1.0,24.74873734,9.192388155,100.0,47.3,100.0,0.61,680.0,2.62,700.0,148.0,1693.15,0.22,159.0,2.33,0.0,4.0,0.0,0.5,0.0,22.5,236.0,62.0,491.15,0.35,40.1,7.4,52.4,14.0,14.0,1000.0,0.8,0.8,200.0,0.19,28.0,2.1,0.0,3665.644759,0,40.0
1.0,24.74873734,9.192388155,100.0,79.6,100.0,0.61,680.0,2.62,700.0,148.0,1693.15,0.22,159.0,2.33,0.0,4.0,0.0,0.5,0.0,22.5,236.0,62.0,491.15,0.35,40.1,7.4,52.4,14.0,14.0,1000.0,0.8,0.8,200.0,0.19,28.0,2.1,0.0,3174.788749,0,50.0
1.0,24.74873734,9.192388155,100.0,30.0,100.0,0.61,680.0,2.62,700.0,148.0,1693.15,0.22,159.0,2.33,0.0,4.0,0.0,0.5,0.0,22.5,236.0,62.0,491.15,0.35,40.1,7.4,52.4,14.0,14.0,1000.0,0.8,0.8,200.0,0.19,28.0,2.1,0.0,4156.867018,0,60.0
1.0,24.74873734,9.192388155,100.0,40.0,100.0,0.61,680.0,2.62,700.0,148.0,1693.15,0.22,159.0,2.33,0.0,4.0,0.0,0.5,0.0,22.5,236.0,62.0,491.15,0.35,40.1,7.4,52.4,14.0,14.0,1000.0,0.8,0.8,200.0,0.19,28.0,2.1,0.0,3839.353072,0,80.0
1.0,24.74873734,9.192388155,100.0,47.3,100.0,0.61,680.0,2.62,700.0,148.0,1693.15,0.22,159.0,2.33,0.0,4.0,0.0,0.5,0.0,22.5,236.0,62.0,491.15,0.35,40.1,7.4,52.4,14.0,14.0,1000.0,0.8,0.8,200.0,0.19,28.0,2.1,0.0,3665.644759,0,80.0
1.0,24.74873734,9.192388155,100.0,70.0,100.0,0.61,680.0,2.62,700.0,148.0,1693.15,0.22,159.0,2.33,0.0,4.0,0.0,0.5,0.0,22.5,236.0,62.0,491.15,0.35,40.1,7.4,52.4,14.0,14.0,1000.0,0.8,0.8,200.0,0.19,28.0,2.1,0.0,3289.507972,0,90.0
1.0,24.74873734,9.192388155,100.0,70.0,100.0,0.61,680.0,2.62,700.0,148.0,1693.15,0.22,159.0,2.33,0.0,4.0,0.0,0.5,0.0,22.5,236.0,62.0,491.15,0.35,40.1,7.4,52.4,14.0,14.0,1000.0,0.8,0.8,200.0,0.19,28.0,2.1,0.0,3289.507972,0,100.0
1.0,24.74873734,9.192388155,100.0,60.0,100.0,0.61,680.0,2.62,700.0,148.0,1693.15,0.22,159.0,2.33,0.0,4.0,0.0,0.5,0.0,22.5,236.0,62.0,491.15,0.35,40.1,7.4,52.4,14.0,14.0,1000.0,0.8,0.8,200.0,0.19,28.0,2.1,0.0,3432.587736,0,120.0
1.0,24.74873734,9.192388155,100.0,70.0,100.0,0.61,680.0,2.62,700.0,148.0,1693.15,0.22,159.0,2.33,0.0,4.0,0.0,0.5,0.0,22.5,236.0,62.0,491.15,0.35,40.1,7.4,52.4,14.0,14.0,1000.0,0.8,0.8,200.0,0.19,28.0,2.1,0.0,3289.507972,0,140.0
1.0,24.74873734,9.192388155,100.0,120.0,100.0,0.61,680.0,2.62,700.0,148.0,1693.15,0.22,159.0,2.33,0.0,4.0,0.0,0.5,0.0,22.5,236.0,62.0,491.15,0.35,40.1,7.4,52.4,14.0,14.0,1000.0,0.8,0.8,200.0,0.19,28.0,2.1,0.0,2834.504571,0,240.0
1.0,24.74873734,9.192388155,100.0,310.0,100.0,0.61,680.0,2.62,700.0,148.0,1693.15,0.22,159.0,2.33,0.0,4.0,0.0,0.5,0.0,22.5,236.0,62.0,491.15,0.35,40.1,7.4,52.4,14.0,14.0,1000.0,0.8,0.8,200.0,0.19,28.0,2.1,0.0,2180.885786,0,720.0
1.0,24.74873734,9.192388155,100.0,11.0,100.0,0.61,680.0,2.62,700.0,148.0,1693.15,0.22,159.0,2.33,0.0,4.0,0.0,0.5,0.0,22.5,236.0,62.0,491.15,0.35,40.1,7.4,52.4,14.0,14.0,1000.0,0.8,0.8,200.0,0.19,28.0,2.1,0.0,5484.21361,1,
1.0,24.74873734,9.192388155,100.0,31.0,100.0,0.61,680.0,2.62,700.0,148.0,1693.15,0.22,159.0,2.33,0.0,4.0,0.0,0.5,0.0,22.5,236.0,62.0,491.15,0.35,40.1,7.4,52.4,14.0,14.0,1000.0,0.8,0.8,200.0,0.19,28.0,2.1,0.0,4119.39011,1,
1.0,24.74873734,9.192388155,100.0,61.0,100.0,0.61,680.0,2.62,700.0,148.0,1693.15,0.22,159.0,2.33,0.0,4.0,0.0,0.5,0.0,22.5,236.0,62.0,491.15,0.35,40.1,7.4,52.4,14.0,14.0,1000.0,0.8,0.8,200.0,0.19,28.0,2.1,0.0,3416.952341,1,
1.0,24.74873734,9.192388155,125.0,44.8,100.0,0.61,680.0,2.62,700.0,148.0,1693.15,0.22,159.0,2.33,0.0,4.0,0.0,0.5,0.0,22.5,236.0,62.0,491.15,0.35,40.1,7.4,52.4,14.0,14.0,1000.0,0.8,0.8,200.0,0.19,28.0,2.1,0.0,2706.52604,0,40.0
1.0,24.74873734,9.192388155,75.0,44.8,75.0,0.61,680.0,2.62,700.0,148.0,1693.15,0.22,159.0,2.33,0.0,4.0,0.0,0.5,0.0,22.5,236.0,62.0,491.15,0.35,40.1,7.4,52.4,14.0,14.0,1000.0,0.8,0.8,200.0,0.19,28.0,2.1,0.0,9295.083328,0,40.0
1.0,24.74873734,9.192388155,60.0,16.0,60.0,0.61,680.0,2.62,700.0,148.0,1693.15,0.22,159.0,2.33,0.0,4.0,0.0,0.5,0.0,22.5,236.0,62.0,491.15,0.35,40.1,7.4,52.4,14.0,14.0,1000.0,0.8,0.8,200.0,0.19,28.0,2.1,0.0,23846.41848,0,40.0
1.0,24.74873734,9.192388155,140.0,16.0,100.0,0.61,680.0,2.62,700.0,148.0,1693.15,0.22,159.0,2.33,0.0,4.0,0.0,0.5,0.0,22.5,236.0,62.0,491.15,0.35,40.1,7.4,52.4,14.0,14.0,1000.0,0.8,0.8,200.0,0.19,28.0,2.1,0.0,3059.868952,0,40.0
1.0,24.74873734,9.192388155,150.0,25.0,125.0,0.61,680.0,2.62,700.0,148.0,1693.15,0.22,159.0,2.33,0.0,4.0,0.0,0.5,0.0,22.5,236.0,62.0,491.15,0.35,40.1,7.4,52.4,14.0,14.0,1000.0,0.8,0.8,200.0,0.19,28.0,2.1,0.0,1576.227529,0,40.0
1.0,24.74873734,9.192388155,100.0,15.0,60.0,0.61,680.0,2.62,700.0,148.0,1693.15,0.22,159.0,2.33,0.0,4.0,0.0,0.5,0.0,22.5,236.0,62.0,491.15,0.35,40.1,7.4,52.4,14.0,14.0,1000.0,0.8,0.8,200.0,0.19,28.0,2.1,0.0,11713.19217,0,30.0
1.0,24.74873734,9.192388155,165.0,30.0,125.0,0.61,680.0,2.62,700.0,148.0,1693.15,0.22,159.0,2.33,0.0,4.0,0.0,0.5,0.0,22.5,236.0,62.0,491.15,0.35,40.1,7.4,52.4,14.0,14.0,1000.0,0.8,0.8,200.0,0.19,28.0,2.1,0.0,1608.34461,0,60.0
1.0,24.74873734,9.192388155,165.0,21.0,125.0,0.61,680.0,2.62,700.0,148.0,1693.15,0.22,159.0,2.33,0.0,4.0,0.0,0.5,0.0,22.5,236.0,62.0,491.15,0.35,40.1,7.4,52.4,14.0,14.0,1000.0,0.8,0.8,200.0,0.19,28.0,2.1,0.0,1774.855617,0,42.0
1.0,24.74873734,9.192388155,165.0,120.0,125.0,0.61,680.0,2.62,700.0,148.0,1693.15,0.22,159.0,2.33,0.0,4.0,0.0,0.5,0.0,22.5,236.0,62.0,491.15,0.35,40.1,7.4,52.4,14.0,14.0,1000.0,0.8,0.8,200.0,0.19,28.0,2.1,0.0,1096.705795,0,240.0
1.0,24.74873734,9.192388155,180.0,15.0,125.0,0.61,680.0,2.62,700.0,148.0,1693.15,0.22,159.0,2.33,0.0,4.0,0.0,0.5,0.0,22.5,236.0,62.0,491.15,0.35,40.1,7.4,52.4,14.0,14.0,1000.0,0.8,0.8,200.0,0.19,28.0,2.1,0.0,1720.340572,0,30.0
1.0,24.74873734,9.192388155,100.0,15.0,100.0,0.61,680.0,2.62,700.0,148.0,1693.15,0.22,159.0,2.33,0.0,4.0,0.0,0.5,0.0,22.5,236.0,62.0,491.15,0.35,40.1,7.4,52.4,14.0,14.0,1000.0,0.8,0.8,200.0,0.19,28.0,2.1,0.0,6188.586714,0,30.0
1.0,24.74873734,9.192388155,100.0,38.65,100.0,0.61,680.0,2.62,700.0,148.0,1693.15,0.22,159.0,2.33,0.0,4.0,0.0,0.5,0.0,22.5,236.0,62.0,491.15,0.35,40.1,7.4,52.4,14.0,14.0,1000.0,0.8,0.8,200.0,0.19,28.0,2.1,0.0,4764.937351,0,30.0
1.0,24.74873734,9.192388155,100.0,20.0,100.0,0.61,680.0,2.62,700.0,148.0,1693.15,0.22,159.0,2.33,0.0,4.0,0.0,0.5,0.0,22.5,236.0,62.0,491.15,0.35,40.1,7.4,52.4,14.0,14.0,1000.0,0.8,0.8,200.0,0.19,28.0,2.1,0.0,5715.883935,0,40.0
1.0,24.74873734,9.192388155,100.0,47.3,100.0,0.61,680.0,2.62,700.0,148.0,1693.15,0.22,159.0,2.33,0.0,4.0,0.0,0.5,0.0,22.5,236.0,62.0,491.15,0.35,40.1,7.4,52.4,14.0,14.0,1000.0,0.8,0.8,200.0,0.19,28.0,2.1,0.0,4506.415576,0,40.0
1.0,24.74873734,9.192388155,100.0,79.6,100.0,0.61,680.0,2.62,700.0,148.0,1693.15,0.22,159.0,2.33,0.0,4.0,0.0,0.5,0.0,22.5,236.0,62.0,491.15,0.35,40.1,7.4,52.4,14.0,14.0,1000.0,0.8,0.8,200.0,0.19,28.0,2.1,0.0,3902.974349,0,50.0
1.0,24.74873734,9.192388155,100.0,30.0,100.0,0.61,680.0,2.62,700.0,148.0,1693.15,0.22,159.0,2.33,0.0,4.0,0.0,0.5,0.0,22.5,236.0,62.0,491.15,0.35,40.1,7.4,52.4,14.0,14.0,1000.0,0.8,0.8,200.0,0.19,28.0,2.1,0.0,5110.307057,0,60.0
1.0,24.74873734,9.192388155,100.0,40.0,100.0,0.61,680.0,2.62,700.0,148.0,1693.15,0.22,159.0,2.33,0.0,4.0,0.0,0.5,0.0,22.5,236.0,62.0,491.15,0.35,40.1,7.4,52.4,14.0,14.0,1000.0,0.8,0.8,200.0,0.19,28.0,2.1,0.0,4719.966506,0,80.0
1.0,24.74873734,9.192388155,100.0,47.3,100.0,0.61,680.0,2.62,700.0,148.0,1693.15,0.22,159.0,2.33,0.0,4.0,0.0,0.5,0.0,22.5,236.0,62.0,491.15,0.35,40.1,7.4,52.4,14.0,14.0,1000.0,0.8,0.8,200.0,0.19,28.0,2.1,0.0,4506.415576,0,80.0
1.0,24.74873734,9.192388155,100.0,70.0,100.0,0.61,680.0,2.62,700.0,148.0,1693.15,0.22,159.0,2.33,0.0,4.0,0.0,0.5,0.0,22.5,236.0,62.0,491.15,0.35,40.1,7.4,52.4,14.0,14.0,1000.0,0.8,0.8,200.0,0.19,28.0,2.1,0.0,4044.006153,0,90.0
1.0,24.74873734,9.192388155,100.0,70.0,100.0,0.61,680.0,2.62,700.0,148.0,1693.15,0.22,159.0,2.33,0.0,4.0,0.0,0.5,0.0,22.5,236.0,62.0,491.15,0.35,40.1,7.4,52.4,14.0,14.0,1000.0,0.8,0.8,200.0,0.19,28.0,2.1,0.0,4044.006153,0,100.0
1.0,24.74873734,9.192388155,100.0,60.0,100.0,0.61,680.0,2.62,700.0,148.0,1693.15,0.22,159.0,2.33,0.0,4.0,0.0,0.5,0.0,22.5,236.0,62.0,491.15,0.35,40.1,7.4,52.4,14.0,14.0,1000.0,0.8,0.8,200.0,0.19,28.0,2.1,0.0,4219.903416,0,120.0
1.0,24.74873734,9.192388155,100.0,70.0,100.0,0.61,680.0,2.62,700.0,148.0,1693.15,0.22,159.0,2.33,0.0,4.0,0.0,0.5,0.0,22.5,236.0,62.0,491.15,0.35,40.1,7.4,52.4,14.0,14.0,1000.0,0.8,0.8,200.0,0.19,28.0,2.1,0.0,4044.006153,0,140.0
1.0,24.74873734,9.192388155,100.0,120.0,100.0,0.61,680.0,2.62,700.0,148.0,1693.15,0.22,159.0,2.33,0.0,4.0,0.0,0.5,0.0,22.5,236.0,62.0,491.15,0.35,40.1,7.4,52.4,14.0,14.0,1000.0,0.8,0.8,200.0,0.19,28.0,2.1,0.0,3484.640872,0,240.0
1.0,24.74873734,9.192388155,100.0,310.0,100.0,0.61,680.0,2.62,700.0,148.0,1693.15,0.22,159.0,2.33,0.0,4.0,0.0,0.5,0.0,22.5,236.0,62.0,491.15,0.35,40.1,7.4,52.4,14.0,14.0,1000.0,0.8,0.8,200.0,0.19,28.0,2.1,0.0,2681.104778,0,720.0
1.0,24.74873734,9.192388155,100.0,11.0,100.0,0.61,680.0,2.62,700.0,148.0,1693.15,0.22,159.0,2.33,0.0,4.0,0.0,0.5,0.0,22.5,236.0,62.0,491.15,0.35,40.1,7.4,52.4,14.0,14.0,1000.0,0.8,0.8,200.0,0.19,28.0,2.1,0.0,6742.100574,1,
1.0,24.74873734,9.192388155,100.0,31.0,100.0,0.61,680.0,2.62,700.0,148.0,1693.15,0.22,159.0,2.33,0.0,4.0,0.0,0.5,0.0,22.5,236.0,62.0,491.15,0.35,40.1,7.4,52.4,14.0,14.0,1000.0,0.8,0.8,200.0,0.19,28.0,2.1,0.0,5064.234255,1,
1.0,24.74873734,9.192388155,100.0,61.0,100.0,0.61,680.0,2.62,700.0,148.0,1693.15,0.22,159.0,2.33,0.0,4.0,0.0,0.5,0.0,22.5,236.0,62.0,491.15,0.35,40.1,7.4,52.4,14.0,14.0,1000.0,0.8,0.8,200.0,0.19,28.0,2.1,0.0,4200.681808,1,
1.0,24.74873734,9.192388155,125.0,44.8,100.0,0.61,680.0,2.62,700.0,148.0,1693.15,0.22,159.0,2.33,0.0,4.0,0.0,0.5,0.0,22.5,236.0,62.0,491.15,0.35,40.1,7.4,52.4,14.0,14.0,1000.0,0.8,0.8,200.0,0.19,28.0,2.1,0.0,3327.308537,0,40.0
1.0,24.74873734,9.192388155,75.0,44.8,75.0,0.61,680.0,2.62,700.0,148.0,1693.15,0.22,159.0,2.33,0.0,4.0,0.0,0.5,0.0,22.5,236.0,62.0,491.15,0.35,40.1,7.4,52.4,14.0,14.0,1000.0,0.8,0.8,200.0,0.19,28.0,2.1,0.0,11427.05064,0,40.0
1.0,24.74873734,9.192388155,60.0,16.0,60.0,0.61,680.0,2.62,700.0,148.0,1693.15,0.22,159.0,2.33,0.0,4.0,0.0,0.5,0.0,22.5,236.0,62.0,491.15,0.35,40.1,7.4,52.4,14.0,14.0,1000.0,0.8,0.8,200.0,0.19,28.0,2.1,0.0,29315.9536,0,40.0
1.0,24.74873734,9.192388155,140.0,16.0,100.0,0.61,680.0,2.62,700.0,148.0,1693.15,0.22,159.0,2.33,0.0,4.0,0.0,0.5,0.0,22.5,236.0,62.0,491.15,0.35,40.1,7.4,52.4,14.0,14.0,1000.0,0.8,0.8,200.0,0.19,28.0,2.1,0.0,3761.695967,0,40.0
1.0,24.74873734,9.192388155,150.0,25.0,125.0,0.61,680.0,2.62,700.0,148.0,1693.15,0.22,159.0,2.33,0.0,4.0,0.0,0.5,0.0,22.5,236.0,62.0,491.15,0.35,40.1,7.4,52.4,14.0,14.0,1000.0,0.8,0.8,200.0,0.19,28.0,2.1,0.0,1937.759045,0,40.0
1.0,24.74873734,9.192388155,100.0,15.0,60.0,0.61,680.0,2.62,700.0,148.0,1693.15,0.22,159.0,2.33,0.0,4.0,0.0,0.5,0.0,22.5,236.0,62.0,491.15,0.35,40.1,7.4,52.4,14.0,14.0,1000.0,0.8,0.8,200.0,0.19,28.0,2.1,0.0,14399.78915,0,30.0
1.0,24.74873734,9.192388155,165.0,30.0,125.0,0.61,680.0,2.62,700.0,148.0,1693.15,0.22,159.0,2.33,0.0,4.0,0.0,0.5,0.0,22.5,236.0,62.0,491.15,0.35,40.1,7.4,52.4,14.0,14.0,1000.0,0.8,0.8,200.0,0.19,28.0,2.1,0.0,1586.924616,0,60.0
1.0,24.74873734,9.192388155,165.0,21.0,125.0,0.61,680.0,2.62,700.0,148.0,1693.15,0.22,159.0,2.33,0.0,4.0,0.0,0.5,0.0,22.5,236.0,62.0,491.15,0.35,40.1,7.4,52.4,14.0,14.0,1000.0,0.8,0.8,200.0,0.19,28.0,2.1,0.0,1751.218023,0,42.0
1.0,24.74873734,9.192388155,165.0,120.0,125.0,0.61,680.0,2.62,700.0,148.0,1693.15,0.22,159.0,2.33,0.0,4.0,0.0,0.5,0.0,22.5,236.0,62.0,491.15,0.35,40.1,7.4,52.4,14.0,14.0,1000.0,0.8,0.8,200.0,0.19,28.0,2.1,0.0,1082.099826,0,240.0
1.0,24.74873734,9.192388155,180.0,15.0,125.0,0.61,680.0,2.62,700.0,148.0,1693.15,0.22,159.0,2.33,0.0,4.0,0.0,0.5,0.0,22.5,236.0,62.0,491.15,0.35,40.1,7.4,52.4,14.0,14.0,1000.0,0.8,0.8,200.0,0.19,28.0,2.1,0.0,1697.429011,0,30.0
1.0,24.74873734,9.192388155,100.0,15.0,100.0,0.61,680.0,2.62,700.0,148.0,1693.15,0.22,159.0,2.33,0.0,4.0,0.0,0.5,0.0,22.5,236.0,62.0,491.15,0.35,40.1,7.4,52.4,14.0,14.0,1000.0,0.8,0.8,200.0,0.19,28.0,2.1,0.0,6106.166882,0,30.0
1.0,24.74873734,9.192388155,100.0,38.65,100.0,0.61,680.0,2.62,700.0,148.0,1693.15,0.22,159.0,2.33,0.0,4.0,0.0,0.5,0.0,22.5,236.0,62.0,491.15,0.35,40.1,7.4,52.4,14.0,14.0,1000.0,0.8,0.8,200.0,0.19,28.0,2.1,0.0,4701.477735,0,30.0
1.0,24.74873734,9.192388155,100.0,20.0,100.0,0.61,680.0,2.62,700.0,148.0,1693.15,0.22,159.0,2.33,0.0,4.0,0.0,0.5,0.0,22.5,236.0,62.0,491.15,0.35,40.1,7.4,52.4,14.0,14.0,1000.0,0.8,0.8,200.0,0.19,28.0,2.1,0.0,5639.759577,0,40.0
1.0,24.74873734,9.192388155,100.0,47.3,100.0,0.61,680.0,2.62,700.0,148.0,1693.15,0.22,159.0,2.33,0.0,4.0,0.0,0.5,0.0,22.5,236.0,62.0,491.15,0.35,40.1,7.4,52.4,14.0,14.0,1000.0,0.8,0.8,200.0,0.19,28.0,2.1,0.0,4446.398963,0,40.0
1.0,24.74873734,9.192388155,100.0,79.6,100.0,0.61,680.0,2.62,700.0,148.0,1693.15,0.22,159.0,2.33,0.0,4.0,0.0,0.5,0.0,22.5,236.0,62.0,491.15,0.35,40.1,7.4,52.4,14.0,14.0,1000.0,0.8,0.8,200.0,0.19,28.0,2.1,0.0,3850.994389,0,50.0
1.0,24.74873734,9.192388155,100.0,30.0,100.0,0.61,680.0,2.62,700.0,148.0,1693.15,0.22,159.0,2.33,0.0,4.0,0.0,0.5,0.0,22.5,236.0,62.0,491.15,0.35,40.1,7.4,52.4,14.0,14.0,1000.0,0.8,0.8,200.0,0.19,28.0,2.1,0.0,5042.247794,0,60.0
1.0,24.74873734,9.192388155,100.0,40.0,100.0,0.61,680.0,2.62,700.0,148.0,1693.15,0.22,159.0,2.33,0.0,4.0,0.0,0.5,0.0,22.5,236.0,62.0,491.15,0.35,40.1,7.4,52.4,14.0,14.0,1000.0,0.8,0.8,200.0,0.19,28.0,2.1,0.0,4657.105813,0,80.0
1.0,24.74873734,9.192388155,100.0,47.3,100.0,0.61,680.0,2.62,700.0,148.0,1693.15,0.22,159.0,2.33,0.0,4.0,0.0,0.5,0.0,22.5,236.0,62.0,491.15,0.35,40.1,7.4,52.4,14.0,14.0,1000.0,0.8,0.8,200.0,0.19,28.0,2.1,0.0,4446.398963,0,80.0
1.0,24.74873734,9.192388155,100.0,70.0,100.0,0.61,680.0,2.62,700.0,148.0,1693.15,0.22,159.0,2.33,0.0,4.0,0.0,0.5,0.0,22.5,236.0,62.0,491.15,0.35,40.1,7.4,52.4,14.0,14.0,1000.0,0.8,0.8,200.0,0.19,28.0,2.1,0.0,3990.147926,0,90.0
1.0,24.74873734,9.192388155,100.0,70.0,100.0,0.61,680.0,2.62,700.0,148.0,1693.15,0.22,159.0,2.33,0.0,4.0,0.0,0.5,0.0,22.5,236.0,62.0,491.15,0.35,40.1,7.4,52.4,14.0,14.0,1000.0,0.8,0.8,200.0,0.19,28.0,2.1,0.0,3990.147926,0,100.0
1.0,24.74873734,9.192388155,100.0,60.0,100.0,0.61,680.0,2.62,700.0,148.0,1693.15,0.22,159.0,2.33,0.0,4.0,0.0,0.5,0.0,22.5,236.0,62.0,491.15,0.35,40.1,7.4,52.4,14.0,14.0,1000.0,0.8,0.8,200.0,0.19,28.0,2.1,0.0,4163.702582,0,120.0
1.0,24.74873734,9.192388155,100.0,70.0,100.0,0.61,680.0,2.62,700.0,148.0,1693.15,0.22,159.0,2.33,0.0,4.0,0.0,0.5,0.0,22.5,236.0,62.0,491.15,0.35,40.1,7.4,52.4,14.0,14.0,1000.0,0.8,0.8,200.0,0.19,28.0,2.1,0.0,3990.147926,0,140.0
1.0,24.74873734,9.192388155,100.0,120.0,100.0,0.61,680.0,2.62,700.0,148.0,1693.15,0.22,159.0,2.33,0.0,4.0,0.0,0.5,0.0,22.5,236.0,62.0,491.15,0.35,40.1,7.4,52.4,14.0,14.0,1000.0,0.8,0.8,200.0,0.19,28.0,2.1,0.0,3438.232293,0,240.0
1.0,24.74873734,9.192388155,100.0,310.0,100.0,0.61,680.0,2.62,700.0,148.0,1693.15,0.22,159.0,2.33,0.0,4.0,0.0,0.5,0.0,22.5,236.0,62.0,491.15,0.35,40.1,7.4,52.4,14.0,14.0,1000.0,0.8,0.8,200.0,0.19,28.0,2.1,0.0,2645.397723,0,720.0
1.0,24.74873734,9.192388155,100.0,11.0,100.0,0.61,680.0,2.62,700.0,148.0,1693.15,0.22,159.0,2.33,0.0,4.0,0.0,0.5,0.0,22.5,236.0,62.0,491.15,0.35,40.1,7.4,52.4,14.0,14.0,1000.0,0.8,0.8,200.0,0.19,28.0,2.1,0.0,6652.309024,1,
1.0,24.74873734,9.192388155,100.0,31.0,100.0,0.61,680.0,2.62,700.0,148.0,1693.15,0.22,159.0,2.33,0.0,4.0,0.0,0.5,0.0,22.5,236.0,62.0,491.15,0.35,40.1,7.4,52.4,14.0,14.0,1000.0,0.8,0.8,200.0,0.19,28.0,2.1,0.0,4996.788592,1,
1.0,24.74873734,9.192388155,100.0,61.0,100.0,0.61,680.0,2.62,700.0,148.0,1693.15,0.22,159.0,2.33,0.0,4.0,0.0,0.5,0.0,22.5,236.0,62.0,491.15,0.35,40.1,7.4,52.4,14.0,14.0,1000.0,0.8,0.8,200.0,0.19,28.0,2.1,0.0,4144.736969,1,
1.0,24.74873734,9.192388155,125.0,44.8,100.0,0.61,680.0,2.62,700.0,148.0,1693.15,0.22,159.0,2.33,0.0,4.0,0.0,0.5,0.0,22.5,236.0,62.0,491.15,0.35,40.1,7.4,52.4,14.0,14.0,1000.0,0.8,0.8,200.0,0.19,28.0,2.1,0.0,3282.995316,0,40.0
1.0,24.74873734,9.192388155,75.0,44.8,75.0,0.61,680.0,2.62,700.0,148.0,1693.15,0.22,159.0,2.33,0.0,4.0,0.0,0.5,0.0,22.5,236.0,62.0,491.15,0.35,40.1,7.4,52.4,14.0,14.0,1000.0,0.8,0.8,200.0,0.19,28.0,2.1,0.0,11274.86475,0,40.0
1.0,24.74873734,9.192388155,60.0,16.0,60.0,0.61,680.0,2.62,700.0,148.0,1693.15,0.22,159.0,2.33,0.0,4.0,0.0,0.5,0.0,22.5,236.0,62.0,491.15,0.35,40.1,7.4,52.4,14.0,14.0,1000.0,0.8,0.8,200.0,0.19,28.0,2.1,0.0,28925.52262,0,40.0
1.0,24.74873734,9.192388155,140.0,16.0,100.0,0.61,680.0,2.62,700.0,148.0,1693.15,0.22,159.0,2.33,0.0,4.0,0.0,0.5,0.0,22.5,236.0,62.0,491.15,0.35,40.1,7.4,52.4,14.0,14.0,1000.0,0.8,0.8,200.0,0.19,28.0,2.1,0.0,3711.597558,0,40.0
1.0,24.74873734,9.192388155,150.0,25.0,125.0,0.61,680.0,2.62,700.0,148.0,1693.15,0.22,159.0,2.33,0.0,4.0,0.0,0.5,0.0,22.5,236.0,62.0,491.15,0.35,40.1,7.4,52.4,14.0,14.0,1000.0,0.8,0.8,200.0,0.19,28.0,2.1,0.0,1911.951897,0,40.0
1.0,24.74873734,9.192388155,100.0,15.0,60.0,0.61,680.0,2.62,700.0,148.0,1693.15,0.22,159.0,2.33,0.0,4.0,0.0,0.5,0.0,22.5,236.0,62.0,491.15,0.35,40.1,7.4,52.4,14.0,14.0,1000.0,0.8,0.8,200.0,0.19,28.0,2.1,0.0,14208.01221,0,30.0
1.0,19.09188309,12.02081528,165.0,30.0,125.0,1.8,676.0,7.7,779.0,36.0,2345.15,0.23,360.0,3.89,1.0,4.0,0.0,0.5,0.0,22.5,236.0,62.0,491.15,0.35,40.1,7.4,52.4,14.0,45.0,872.5,0.8,0.4,393.15,0.16,28.5,1.585,0.0,1559.328788,0,60.0
1.0,19.09188309,12.02081528,165.0,21.0,125.0,1.8,676.0,7.7,779.0,36.0,2345.15,0.23,360.0,3.89,1.0,4.0,0.0,0.5,0.0,22.5,236.0,62.0,491.15,0.35,40.1,7.4,52.4,14.0,45.0,872.5,0.8,0.4,393.15,0.16,28.5,1.585,0.0,1720.765215,0,42.0
1.0,19.09188309,12.02081528,165.0,120.0,125.0,1.8,676.0,7.7,779.0,36.0,2345.15,0.23,360.0,3.89,1.0,4.0,0.0,0.5,0.0,22.5,236.0,62.0,491.15,0.35,40.1,7.4,52.4,14.0,45.0,872.5,0.8,0.4,393.15,0.16,28.5,1.585,0.0,1063.28265,0,240.0
1.0,19.09188309,12.02081528,180.0,15.0,125.0,1.8,676.0,7.7,779.0,36.0,2345.15,0.23,360.0,3.89,1.0,4.0,0.0,0.5,0.0,22.5,236.0,62.0,491.15,0.35,40.1,7.4,52.4,14.0,45.0,872.5,0.8,0.4,393.15,0.16,28.5,1.585,0.0,1667.911568,0,30.0
1.0,19.09188309,12.02081528,100.0,15.0,100.0,1.8,676.0,7.7,779.0,36.0,2345.15,0.23,360.0,3.89,1.0,4.0,0.0,0.5,0.0,22.5,236.0,62.0,491.15,0.35,40.1,7.4,52.4,14.0,45.0,872.5,0.8,0.4,393.15,0.16,28.5,1.585,0.0,5999.983687,0,30.0
1.0,19.09188309,12.02081528,100.0,38.65,100.0,1.8,676.0,7.7,779.0,36.0,2345.15,0.23,360.0,3.89,1.0,4.0,0.0,0.5,0.0,22.5,236.0,62.0,491.15,0.35,40.1,7.4,52.4,14.0,45.0,872.5,0.8,0.4,393.15,0.16,28.5,1.585,0.0,4619.721384,0,30.0
1.0,19.09188309,12.02081528,100.0,20.0,100.0,1.8,676.0,7.7,779.0,36.0,2345.15,0.23,360.0,3.89,1.0,4.0,0.0,0.5,0.0,22.5,236.0,62.0,491.15,0.35,40.1,7.4,52.4,14.0,45.0,872.5,0.8,0.4,393.15,0.16,28.5,1.585,0.0,5541.686972,0,40.0
1.0,19.09188309,12.02081528,100.0,47.3,100.0,1.8,676.0,7.7,779.0,36.0,2345.15,0.23,360.0,3.89,1.0,4.0,0.0,0.5,0.0,22.5,236.0,62.0,491.15,0.35,40.1,7.4,52.4,14.0,45.0,872.5,0.8,0.4,393.15,0.16,28.5,1.585,0.0,4369.078304,0,40.0
1.0,19.09188309,12.02081528,100.0,79.6,100.0,1.8,676.0,7.7,779.0,36.0,2345.15,0.23,360.0,3.89,1.0,4.0,0.0,0.5,0.0,22.5,236.0,62.0,491.15,0.35,40.1,7.4,52.4,14.0,45.0,872.5,0.8,0.4,393.15,0.16,28.5,1.585,0.0,3784.027519,0,50.0
1.0,19.09188309,12.02081528,100.0,30.0,100.0,1.8,676.0,7.7,779.0,36.0,2345.15,0.23,360.0,3.89,1.0,4.0,0.0,0.5,0.0,22.5,236.0,62.0,491.15,0.35,40.1,7.4,52.4,14.0,45.0,872.5,0.8,0.4,393.15,0.16,28.5,1.585,0.0,4954.565621,0,60.0
1.0,19.09188309,12.02081528,100.0,40.0,100.0,1.8,676.0,7.7,779.0,36.0,2345.15,0.23,360.0,3.89,1.0,4.0,0.0,0.5,0.0,22.5,236.0,62.0,491.15,0.35,40.1,7.4,52.4,14.0,45.0,872.5,0.8,0.4,393.15,0.16,28.5,1.585,0.0,4576.121067,0,80.0
1.0,19.09188309,12.02081528,100.0,47.3,100.0,1.8,676.0,7.7,779.0,36.0,2345.15,0.23,360.0,3.89,1.0,4.0,0.0,0.5,0.0,22.5,236.0,62.0,491.15,0.35,40.1,7.4,52.4,14.0,45.0,872.5,0.8,0.4,393.15,0.16,28.5,1.585,0.0,4369.078304,0,80.0
1.0,19.09188309,12.02081528,100.0,70.0,100.0,1.8,676.0,7.7,779.0,36.0,2345.15,0.23,360.0,3.89,1.0,4.0,0.0,0.5,0.0,22.5,236.0,62.0,491.15,0.35,40.1,7.4,52.4,14.0,45.0,872.5,0.8,0.4,393.15,0.16,28.5,1.585,0.0,3920.761245,0,90.0
1.0,19.09188309,12.02081528,100.0,70.0,100.0,1.8,676.0,7.7,779.0,36.0,2345.15,0.23,360.0,3.89,1.0,4.0,0.0,0.5,0.0,22.5,236.0,62.0,491.15,0.35,40.1,7.4,52.4,14.0,45.0,872.5,0.8,0.4,393.15,0.16,28.5,1.585,0.0,3920.761245,0,100.0
1.0,19.09188309,12.02081528,100.0,60.0,100.0,1.8,676.0,7.7,779.0,36.0,2345.15,0.23,360.0,3.89,1.0,4.0,0.0,0.5,0.0,22.5,236.0,62.0,491.15,0.35,40.1,7.4,52.4,14.0,45.0,872.5,0.8,0.4,393.15,0.16,28.5,1.585,0.0,4091.297872,0,120.0
1.0,19.09188309,12.02081528,100.0,70.0,100.0,1.8,676.0,7.7,779.0,36.0,2345.15,0.23,360.0,3.89,1.0,4.0,0.0,0.5,0.0,22.5,236.0,62.0,491.15,0.35,40.1,7.4,52.4,14.0,45.0,872.5,0.8,0.4,393.15,0.16,28.5,1.585,0.0,3920.761245,0,140.0
1.0,19.09188309,12.02081528,100.0,120.0,100.0,1.8,676.0,7.7,779.0,36.0,2345.15,0.23,360.0,3.89,1.0,4.0,0.0,0.5,0.0,22.5,236.0,62.0,491.15,0.35,40.1,7.4,52.4,14.0,45.0,872.5,0.8,0.4,393.15,0.16,28.5,1.585,0.0,3378.443149,0,240.0
1.0,19.09188309,12.02081528,100.0,310.0,100.0,1.8,676.0,7.7,779.0,36.0,2345.15,0.23,360.0,3.89,1.0,4.0,0.0,0.5,0.0,22.5,236.0,62.0,491.15,0.35,40.1,7.4,52.4,14.0,45.0,872.5,0.8,0.4,393.15,0.16,28.5,1.585,0.0,2599.395576,0,720.0
1.0,19.09188309,12.02081528,100.0,11.0,100.0,1.8,676.0,7.7,779.0,36.0,2345.15,0.23,360.0,3.89,1.0,4.0,0.0,0.5,0.0,22.5,236.0,62.0,491.15,0.35,40.1,7.4,52.4,14.0,45.0,872.5,0.8,0.4,393.15,0.16,28.5,1.585,0.0,6536.628689,1,
1.0,19.09188309,12.02081528,100.0,31.0,100.0,1.8,676.0,7.7,779.0,36.0,2345.15,0.23,360.0,3.89,1.0,4.0,0.0,0.5,0.0,22.5,236.0,62.0,491.15,0.35,40.1,7.4,52.4,14.0,45.0,872.5,0.8,0.4,393.15,0.16,28.5,1.585,0.0,4909.896932,1,
1.0,19.09188309,12.02081528,100.0,61.0,100.0,1.8,676.0,7.7,779.0,36.0,2345.15,0.23,360.0,3.89,1.0,4.0,0.0,0.5,0.0,22.5,236.0,62.0,491.15,0.35,40.1,7.4,52.4,14.0,45.0,872.5,0.8,0.4,393.15,0.16,28.5,1.585,0.0,4072.662061,1,
1.0,19.09188309,12.02081528,125.0,44.8,100.0,1.8,676.0,7.7,779.0,36.0,2345.15,0.23,360.0,3.89,1.0,4.0,0.0,0.5,0.0,22.5,236.0,62.0,491.15,0.35,40.1,7.4,52.4,14.0,45.0,872.5,0.8,0.4,393.15,0.16,28.5,1.585,0.0,3225.905666,0,40.0
1.0,19.09188309,12.02081528,75.0,44.8,75.0,1.8,676.0,7.7,779.0,36.0,2345.15,0.23,360.0,3.89,1.0,4.0,0.0,0.5,0.0,22.5,236.0,62.0,491.15,0.35,40.1,7.4,52.4,14.0,45.0,872.5,0.8,0.4,393.15,0.16,28.5,1.585,0.0,11078.80048,0,40.0
1.0,19.09188309,12.02081528,60.0,16.0,60.0,1.8,676.0,7.7,779.0,36.0,2345.15,0.23,360.0,3.89,1.0,4.0,0.0,0.5,0.0,22.5,236.0,62.0,491.15,0.35,40.1,7.4,52.4,14.0,45.0,872.5,0.8,0.4,393.15,0.16,28.5,1.585,0.0,28422.52222,0,40.0
1.0,19.09188309,12.02081528,140.0,16.0,100.0,1.8,676.0,7.7,779.0,36.0,2345.15,0.23,360.0,3.89,1.0,4.0,0.0,0.5,0.0,22.5,236.0,62.0,491.15,0.35,40.1,7.4,52.4,14.0,45.0,872.5,0.8,0.4,393.15,0.16,28.5,1.585,0.0,3647.054728,0,40.0
1.0,19.09188309,12.02081528,150.0,25.0,125.0,1.8,676.0,7.7,779.0,36.0,2345.15,0.23,360.0,3.89,1.0,4.0,0.0,0.5,0.0,22.5,236.0,62.0,491.15,0.35,40.1,7.4,52.4,14.0,45.0,872.5,0.8,0.4,393.15,0.16,28.5,1.585,0.0,1878.704007,0,40.0
1.0,19.09188309,12.02081528,100.0,15.0,60.0,1.8,676.0,7.7,779.0,36.0,2345.15,0.23,360.0,3.89,1.0,4.0,0.0,0.5,0.0,22.5,236.0,62.0,491.15,0.35,40.1,7.4,52.4,14.0,45.0,872.5,0.8,0.4,393.15,0.16,28.5,1.585,0.0,13960.94197,0,30.0
1.0,19.09188309,12.02081528,165.0,30.0,125.0,1.8,676.0,7.7,779.0,36.0,2345.15,0.23,360.0,3.89,1.0,4.0,0.0,0.5,0.0,22.5,236.0,62.0,491.15,0.35,40.1,7.4,52.4,14.0,45.0,872.5,0.8,0.4,393.15,0.16,28.5,1.585,0.0,1627.233061,0,60.0
1.0,19.09188309,12.02081528,165.0,21.0,125.0,1.8,676.0,7.7,779.0,36.0,2345.15,0.23,360.0,3.89,1.0,4.0,0.0,0.5,0.0,22.5,236.0,62.0,491.15,0.35,40.1,7.4,52.4,14.0,45.0,872.5,0.8,0.4,393.15,0.16,28.5,1.585,0.0,1795.699579,0,42.0
1.0,19.09188309,12.02081528,165.0,120.0,125.0,1.8,676.0,7.7,779.0,36.0,2345.15,0.23,360.0,3.89,1.0,4.0,0.0,0.5,0.0,22.5,236.0,62.0,491.15,0.35,40.1,7.4,52.4,14.0,45.0,872.5,0.8,0.4,393.15,0.16,28.5,1.585,0.0,1109.585544,0,240.0
1.0,19.09188309,12.02081528,180.0,15.0,125.0,1.8,676.0,7.7,779.0,36.0,2345.15,0.23,360.0,3.89,1.0,4.0,0.0,0.5,0.0,22.5,236.0,62.0,491.15,0.35,40.1,7.4,52.4,14.0,45.0,872.5,0.8,0.4,393.15,0.16,28.5,1.585,0.0,1740.544308,0,30.0
1.0,19.09188309,12.02081528,100.0,15.0,100.0,1.8,676.0,7.7,779.0,36.0,2345.15,0.23,360.0,3.89,1.0,4.0,0.0,0.5,0.0,22.5,236.0,62.0,491.15,0.35,40.1,7.4,52.4,14.0,45.0,872.5,0.8,0.4,393.15,0.16,28.5,1.585,0.0,6261.265677,0,30.0
1.0,19.09188309,12.02081528,100.0,38.65,100.0,1.8,676.0,7.7,779.0,36.0,2345.15,0.23,360.0,3.89,1.0,4.0,0.0,0.5,0.0,22.5,236.0,62.0,491.15,0.35,40.1,7.4,52.4,14.0,45.0,872.5,0.8,0.4,393.15,0.16,28.5,1.585,0.0,4820.89693,0,30.0
1.0,19.09188309,12.02081528,100.0,20.0,100.0,1.8,676.0,7.7,779.0,36.0,2345.15,0.23,360.0,3.89,1.0,4.0,0.0,0.5,0.0,22.5,236.0,62.0,491.15,0.35,40.1,7.4,52.4,14.0,45.0,872.5,0.8,0.4,393.15,0.16,28.5,1.585,0.0,5783.011462,0,40.0
1.0,19.09188309,12.02081528,100.0,47.3,100.0,1.8,676.0,7.7,779.0,36.0,2345.15,0.23,360.0,3.89,1.0,4.0,0.0,0.5,0.0,22.5,236.0,62.0,491.15,0.35,40.1,7.4,52.4,14.0,45.0,872.5,0.8,0.4,393.15,0.16,28.5,1.585,0.0,4559.339067,0,40.0
1.0,19.09188309,12.02081528,100.0,79.6,100.0,1.8,676.0,7.7,779.0,36.0,2345.15,0.23,360.0,3.89,1.0,4.0,0.0,0.5,0.0,22.5,236.0,62.0,491.15,0.35,40.1,7.4,52.4,14.0,45.0,872.5,0.8,0.4,393.15,0.16,28.5,1.585,0.0,3948.811007,0,50.0
1.0,19.09188309,12.02081528,100.0,30.0,100.0,1.8,676.0,7.7,779.0,36.0,2345.15,0.23,360.0,3.89,1.0,4.0,0.0,0.5,0.0,22.5,236.0,62.0,491.15,0.35,40.1,7.4,52.4,14.0,45.0,872.5,0.8,0.4,393.15,0.16,28.5,1.585,0.0,5170.322669,0,60.0
1.0,19.09188309,12.02081528,100.0,40.0,100.0,1.8,676.0,7.7,779.0,36.0,2345.15,0.23,360.0,3.89,1.0,4.0,0.0,0.5,0.0,22.5,236.0,62.0,491.15,0.35,40.1,7.4,52.4,14.0,45.0,872.5,0.8,0.4,393.15,0.16,28.5,1.585,0.0,4775.397946,0,80.0
1.0,19.09188309,12.02081528,100.0,47.3,100.0,1.8,676.0,7.7,779.0,36.0,2345.15,0.23,360.0,3.89,1.0,4.0,0.0,0.5,0.0,22.5,236.0,62.0,491.15,0.35,40.1,7.4,52.4,14.0,45.0,872.5,0.8,0.4,393.15,0.16,28.5,1.585,0.0,4559.339067,0,80.0
1.0,19.09188309,12.02081528,100.0,70.0,100.0,1.8,676.0,7.7,779.0,36.0,2345.15,0.23,360.0,3.89,1.0,4.0,0.0,0.5,0.0,22.5,236.0,62.0,491.15,0.35,40.1,7.4,52.4,14.0,45.0,872.5,0.8,0.4,393.15,0.16,28.5,1.585,0.0,4091.499093,0,90.0
1.0,19.09188309,12.02081528,100.0,70.0,100.0,1.8,676.0,7.7,779.0,36.0,2345.15,0.23,360.0,3.89,1.0,4.0,0.0,0.5,0.0,22.5,236.0,62.0,491.15,0.35,40.1,7.4,52.4,14.0,45.0,872.5,0.8,0.4,393.15,0.16,28.5,1.585,0.0,4091.499093,0,100.0
1.0,19.09188309,12.02081528,100.0,60.0,100.0,1.8,676.0,7.7,779.0,36.0,2345.15,0.23,360.0,3.89,1.0,4.0,0.0,0.5,0.0,22.5,236.0,62.0,491.15,0.35,40.1,7.4,52.4,14.0,45.0,872.5,0.8,0.4,393.15,0.16,28.5,1.585,0.0,4269.462098,0,120.0
1.0,19.09188309,12.02081528,100.0,70.0,100.0,1.8,676.0,7.7,779.0,36.0,2345.15,0.23,360.0,3.89,1.0,4.0,0.0,0.5,0.0,22.5,236.0,62.0,491.15,0.35,40.1,7.4,52.4,14.0,45.0,872.5,0.8,0.4,393.15,0.16,28.5,1.585,0.0,4091.499093,0,140.0
1.0,19.09188309,12.02081528,100.0,120.0,100.0,1.8,676.0,7.7,779.0,36.0,2345.15,0.23,360.0,3.89,1.0,4.0,0.0,0.5,0.0,22.5,236.0,62.0,491.15,0.35,40.1,7.4,52.4,14.0,45.0,872.5,0.8,0.4,393.15,0.16,28.5,1.585,0.0,3525.564607,0,240.0
1.0,19.09188309,12.02081528,100.0,310.0,100.0,1.8,676.0,7.7,779.0,36.0,2345.15,0.23,360.0,3.89,1.0,4.0,0.0,0.5,0.0,22.5,236.0,62.0,491.15,0.35,40.1,7.4,52.4,14.0,45.0,872.5,0.8,0.4,393.15,0.16,28.5,1.585,0.0,2712.591759,0,720.0
1.0,19.09188309,12.02081528,100.0,11.0,100.0,1.8,676.0,7.7,779.0,36.0,2345.15,0.23,360.0,3.89,1.0,4.0,0.0,0.5,0.0,22.5,236.0,62.0,491.15,0.35,40.1,7.4,52.4,14.0,45.0,872.5,0.8,0.4,393.15,0.16,28.5,1.585,0.0,6821.280022,1,
1.0,19.09188309,12.02081528,100.0,31.0,100.0,1.8,676.0,7.7,779.0,36.0,2345.15,0.23,360.0,3.89,1.0,4.0,0.0,0.5,0.0,22.5,236.0,62.0,491.15,0.35,40.1,7.4,52.4,14.0,45.0,872.5,0.8,0.4,393.15,0.16,28.5,1.585,0.0,5123.708787,1,
1.0,19.09188309,12.02081528,100.0,61.0,100.0,1.8,676.0,7.7,779.0,36.0,2345.15,0.23,360.0,3.89,1.0,4.0,0.0,0.5,0.0,22.5,236.0,62.0,491.15,0.35,40.1,7.4,52.4,14.0,45.0,872.5,0.8,0.4,393.15,0.16,28.5,1.585,0.0,4250.014751,1,
1.0,19.09188309,12.02081528,125.0,44.8,100.0,1.8,676.0,7.7,779.0,36.0,2345.15,0.23,360.0,3.89,1.0,4.0,0.0,0.5,0.0,22.5,236.0,62.0,491.15,0.35,40.1,7.4,52.4,14.0,45.0,872.5,0.8,0.4,393.15,0.16,28.5,1.585,0.0,3366.384557,0,40.0
1.0,19.09188309,12.02081528,75.0,44.8,75.0,1.8,676.0,7.7,779.0,36.0,2345.15,0.23,360.0,3.89,1.0,4.0,0.0,0.5,0.0,22.5,236.0,62.0,491.15,0.35,40.1,7.4,52.4,14.0,45.0,872.5,0.8,0.4,393.15,0.16,28.5,1.585,0.0,11561.25029,0,40.0
1.0,19.09188309,12.02081528,60.0,16.0,60.0,1.8,676.0,7.7,779.0,36.0,2345.15,0.23,360.0,3.89,1.0,4.0,0.0,0.5,0.0,22.5,236.0,62.0,491.15,0.35,40.1,7.4,52.4,14.0,45.0,872.5,0.8,0.4,393.15,0.16,28.5,1.585,0.0,29660.24111,0,40.0
1.0,19.09188309,12.02081528,140.0,16.0,100.0,1.8,676.0,7.7,779.0,36.0,2345.15,0.23,360.0,3.89,1.0,4.0,0.0,0.5,0.0,22.5,236.0,62.0,491.15,0.35,40.1,7.4,52.4,14.0,45.0,872.5,0.8,0.4,393.15,0.16,28.5,1.585,0.0,3805.873447,0,40.0
1.0,19.09188309,12.02081528,150.0,25.0,125.0,1.8,676.0,7.7,779.0,36.0,2345.15,0.23,360.0,3.89,1.0,4.0,0.0,0.5,0.0,22.5,236.0,62.0,491.15,0.35,40.1,7.4,52.4,14.0,45.0,872.5,0.8,0.4,393.15,0.16,28.5,1.585,0.0,1960.51615,0,40.0
1.0,19.09188309,12.02081528,100.0,15.0,60.0,1.8,676.0,7.7,779.0,36.0,2345.15,0.23,360.0,3.89,1.0,4.0,0.0,0.5,0.0,22.5,236.0,62.0,491.15,0.35,40.1,7.4,52.4,14.0,45.0,872.5,0.8,0.4,393.15,0.16,28.5,1.585,0.0,14568.90074,0,30.0
1.0,19.09188309,12.02081528,165.0,30.0,125.0,1.8,676.0,7.7,779.0,36.0,2345.15,0.23,360.0,3.89,1.0,1.0,0.0,0.5,0.0,20.9,230.0,62.0,490.15,0.38,37.0,7.3,45.2,14.0,45.0,872.5,0.8,0.4,393.15,0.16,28.5,1.585,0.0,1027.268698,0,60.0
1.0,19.09188309,12.02081528,165.0,21.0,125.0,1.8,676.0,7.7,779.0,36.0,2345.15,0.23,360.0,3.89,1.0,1.0,0.0,0.5,0.0,20.9,230.0,62.0,490.15,0.38,37.0,7.3,45.2,14.0,45.0,872.5,0.8,0.4,393.15,0.16,28.5,1.585,0.0,1133.621245,0,42.0
1.0,19.09188309,12.02081528,165.0,120.0,125.0,1.8,676.0,7.7,779.0,36.0,2345.15,0.23,360.0,3.89,1.0,1.0,0.0,0.5,0.0,20.9,230.0,62.0,490.15,0.38,37.0,7.3,45.2,14.0,45.0,872.5,0.8,0.4,393.15,0.16,28.5,1.585,0.0,700.4789442,0,240.0
1.0,19.09188309,12.02081528,180.0,15.0,125.0,1.8,676.0,7.7,779.0,36.0,2345.15,0.23,360.0,3.89,1.0,1.0,0.0,0.5,0.0,20.9,230.0,62.0,490.15,0.38,37.0,7.3,45.2,14.0,45.0,872.5,0.8,0.4,393.15,0.16,28.5,1.585,0.0,1098.801842,0,30.0
1.0,19.09188309,12.02081528,100.0,15.0,100.0,1.8,676.0,7.7,779.0,36.0,2345.15,0.23,360.0,3.89,1.0,1.0,0.0,0.5,0.0,20.9,230.0,62.0,490.15,0.38,37.0,7.3,45.2,14.0,45.0,872.5,0.8,0.4,393.15,0.16,28.5,1.585,0.0,3952.723426,0,30.0
1.0,19.09188309,12.02081528,100.0,38.65,100.0,1.8,676.0,7.7,779.0,36.0,2345.15,0.23,360.0,3.89,1.0,1.0,0.0,0.5,0.0,20.9,230.0,62.0,490.15,0.38,37.0,7.3,45.2,14.0,45.0,872.5,0.8,0.4,393.15,0.16,28.5,1.585,0.0,3043.421764,0,30.0
1.0,19.09188309,12.02081528,100.0,20.0,100.0,1.8,676.0,7.7,779.0,36.0,2345.15,0.23,360.0,3.89,1.0,1.0,0.0,0.5,0.0,20.9,230.0,62.0,490.15,0.38,37.0,7.3,45.2,14.0,45.0,872.5,0.8,0.4,393.15,0.16,28.5,1.585,0.0,3650.802578,0,40.0
