Repository: Akira-221/Dualformer

# Dualformer
This is the official PyTorch implementation of ''Dualformer: Time-Frequency Dual Domain Learning for Long-term Time Series Forecasting''.

The dataset and baseline models used in the paper can be found at https://github.com/thuml/Time-Series-Library/tree/main

File: processed_data/source_processed.csv (part 6 of 9)
"Pitch, mm","PkgHlfDiagSz, mm","DieHlfDiagSz, mm","ΔT, °C","t (Ramp up and hot dwell time), min","Tmax, °C","Substrate thickness, mm",Ball count,"Package CTE, ppm/°C",Package Specific Heat J/KgK,Package Thermal conductivity W/mK,"Package melting temp., K",Packag Poisson ratio,"Package Young Module, GPa","Package density, g/cm3","Package Plating (0:None, 1:Ni/Au, )",b_Ag (Wt. % Ag comp. in ball alloy),p_Ag (Wt. % Ag comp. in paste alloy),b_Cu (Wt. % Cu comp. in ball alloy),p_Cu (Wt. % Cu comp. in paste alloy),Solder CTE,Solder Specific Heat J/KgK,Solder Thermal conductivity W/mK,Solder melting temp.,Solder Poisson Ratio,Solder Young Module,Solder density,Solder Tensile Strength MPa,Substrate CTE x-y-direction,Substrate CTE z-direction,Substrate Specific Heat J/KgK,Substrate Thermal Conductivity x-y-direction W/mK,Substrate Thermal Conductivity z-direction W/mK,Substrate melting temp.,Substrate Poisson ratio,Substrate Young Module,Substrate density,"Substratre Plating (0:None, 1:Ni/Au, )",mean life (cycle),cycle_mode,frequency_min_per_cycle
1.0,23.33720206,7.399913851,100.0,11.0,100.0,3.175,960.0,2.62,700.0,148.0,1693.15,0.22,159.0,2.33,1.0,3.0,3.0,0.5,0.5,20.7,232.0,58.0,490.15,0.36,41.6,7.38,50.0,7.7,7.7,779.0,36.0,36.0,2072.0,0.23,360.0,3890.0,1.0,1433.760012,1,
1.0,23.33720206,7.399913851,100.0,31.0,100.0,3.175,960.0,2.62,700.0,148.0,1693.15,0.22,159.0,2.33,1.0,3.0,3.0,0.5,0.5,20.7,232.0,58.0,490.15,0.36,41.6,7.38,50.0,7.7,7.7,779.0,36.0,36.0,2072.0,0.23,360.0,3890.0,1.0,1076.948717,1,
1.0,23.33720206,7.399913851,100.0,61.0,100.0,3.175,960.0,2.62,700.0,148.0,1693.15,0.22,159.0,2.33,1.0,3.0,3.0,0.5,0.5,20.7,232.0,58.0,490.15,0.36,41.6,7.38,50.0,7.7,7.7,779.0,36.0,36.0,2072.0,0.23,360.0,3890.0,1.0,893.3075875,1,
1.0,23.33720206,7.399913851,125.0,44.8,100.0,3.175,960.0,2.62,700.0,148.0,1693.15,0.22,159.0,2.33,1.0,3.0,3.0,0.5,0.5,20.7,232.0,58.0,490.15,0.36,41.6,7.38,50.0,7.7,7.7,779.0,36.0,36.0,2072.0,0.23,360.0,3890.0,1.0,707.5779834,0,40.0
1.0,23.33720206,7.399913851,75.0,44.8,75.0,3.175,960.0,2.62,700.0,148.0,1693.15,0.22,159.0,2.33,1.0,3.0,3.0,0.5,0.5,20.7,232.0,58.0,490.15,0.36,41.6,7.38,50.0,7.7,7.7,779.0,36.0,36.0,2072.0,0.23,360.0,3890.0,1.0,2430.051003,0,40.0
1.0,23.33720206,7.399913851,60.0,16.0,60.0,3.175,960.0,2.62,700.0,148.0,1693.15,0.22,159.0,2.33,1.0,3.0,3.0,0.5,0.5,20.7,232.0,58.0,490.15,0.36,41.6,7.38,50.0,7.7,7.7,779.0,36.0,36.0,2072.0,0.23,360.0,3890.0,1.0,6234.265052,0,40.0
1.0,23.33720206,7.399913851,140.0,16.0,100.0,3.175,960.0,2.62,700.0,148.0,1693.15,0.22,159.0,2.33,1.0,3.0,3.0,0.5,0.5,20.7,232.0,58.0,490.15,0.36,41.6,7.38,50.0,7.7,7.7,779.0,36.0,36.0,2072.0,0.23,360.0,3890.0,1.0,799.9538415,0,40.0
1.0,23.33720206,7.399913851,150.0,25.0,125.0,3.175,960.0,2.62,700.0,148.0,1693.15,0.22,159.0,2.33,1.0,3.0,3.0,0.5,0.5,20.7,232.0,58.0,490.15,0.36,41.6,7.38,50.0,7.7,7.7,779.0,36.0,36.0,2072.0,0.23,360.0,3890.0,1.0,412.0794997,0,40.0
1.0,23.33720206,7.399913851,100.0,15.0,60.0,3.175,960.0,2.62,700.0,148.0,1693.15,0.22,159.0,2.33,1.0,3.0,3.0,0.5,0.5,20.7,232.0,58.0,490.15,0.36,41.6,7.38,50.0,7.7,7.7,779.0,36.0,36.0,2072.0,0.23,360.0,3890.0,1.0,3062.226918,0,30.0
1.0,23.33720206,7.399913851,165.0,30.0,125.0,3.175,960.0,2.62,700.0,148.0,1693.15,0.22,159.0,2.33,1.0,3.0,3.0,0.5,0.5,20.7,232.0,58.0,490.15,0.36,41.6,7.38,50.0,7.7,7.7,779.0,36.0,36.0,2072.0,0.23,360.0,3890.0,1.0,288.1135899,0,60.0
1.0,23.33720206,7.399913851,165.0,21.0,125.0,3.175,960.0,2.62,700.0,148.0,1693.15,0.22,159.0,2.33,1.0,3.0,3.0,0.5,0.5,20.7,232.0,58.0,490.15,0.36,41.6,7.38,50.0,7.7,7.7,779.0,36.0,36.0,2072.0,0.23,360.0,3890.0,1.0,317.9418268,0,42.0
1.0,23.33720206,7.399913851,165.0,120.0,125.0,3.175,960.0,2.62,700.0,148.0,1693.15,0.22,159.0,2.33,1.0,3.0,3.0,0.5,0.5,20.7,232.0,58.0,490.15,0.36,41.6,7.38,50.0,7.7,7.7,779.0,36.0,36.0,2072.0,0.23,360.0,3890.0,1.0,196.460287,0,240.0
1.0,23.33720206,7.399913851,180.0,15.0,125.0,3.175,960.0,2.62,700.0,148.0,1693.15,0.22,159.0,2.33,1.0,3.0,3.0,0.5,0.5,20.7,232.0,58.0,490.15,0.36,41.6,7.38,50.0,7.7,7.7,779.0,36.0,36.0,2072.0,0.23,360.0,3890.0,1.0,308.1761801,0,30.0
1.0,23.33720206,7.399913851,100.0,15.0,100.0,3.175,960.0,2.62,700.0,148.0,1693.15,0.22,159.0,2.33,1.0,3.0,3.0,0.5,0.5,20.7,232.0,58.0,490.15,0.36,41.6,7.38,50.0,7.7,7.7,779.0,36.0,36.0,2072.0,0.23,360.0,3890.0,1.0,1108.603171,0,30.0
1.0,23.33720206,7.399913851,100.0,38.65,100.0,3.175,960.0,2.62,700.0,148.0,1693.15,0.22,159.0,2.33,1.0,3.0,3.0,0.5,0.5,20.7,232.0,58.0,490.15,0.36,41.6,7.38,50.0,7.7,7.7,779.0,36.0,36.0,2072.0,0.23,360.0,3890.0,1.0,853.5752833,0,30.0
1.0,23.33720206,7.399913851,100.0,20.0,100.0,3.175,960.0,2.62,700.0,148.0,1693.15,0.22,159.0,2.33,1.0,3.0,3.0,0.5,0.5,20.7,232.0,58.0,490.15,0.36,41.6,7.38,50.0,7.7,7.7,779.0,36.0,36.0,2072.0,0.23,360.0,3890.0,1.0,1023.924742,0,40.0
1.0,23.33720206,7.399913851,100.0,47.3,100.0,3.175,960.0,2.62,700.0,148.0,1693.15,0.22,159.0,2.33,1.0,3.0,3.0,0.5,0.5,20.7,232.0,58.0,490.15,0.36,41.6,7.38,50.0,7.7,7.7,779.0,36.0,36.0,2072.0,0.23,360.0,3890.0,1.0,807.2645385,0,40.0
1.0,23.33720206,7.399913851,100.0,79.6,100.0,3.175,960.0,2.62,700.0,148.0,1693.15,0.22,159.0,2.33,1.0,3.0,3.0,0.5,0.5,20.7,232.0,58.0,490.15,0.36,41.6,7.38,50.0,7.7,7.7,779.0,36.0,36.0,2072.0,0.23,360.0,3890.0,1.0,699.166052,0,50.0
1.0,23.33720206,7.399913851,100.0,30.0,100.0,3.175,960.0,2.62,700.0,148.0,1693.15,0.22,159.0,2.33,1.0,3.0,3.0,0.5,0.5,20.7,232.0,58.0,490.15,0.36,41.6,7.38,50.0,7.7,7.7,779.0,36.0,36.0,2072.0,0.23,360.0,3890.0,1.0,915.443682,0,60.0
1.0,23.33720206,7.399913851,100.0,40.0,100.0,3.175,960.0,2.62,700.0,148.0,1693.15,0.22,159.0,2.33,1.0,3.0,3.0,0.5,0.5,20.7,232.0,58.0,490.15,0.36,41.6,7.38,50.0,7.7,7.7,779.0,36.0,36.0,2072.0,0.23,360.0,3890.0,1.0,845.5193532,0,80.0
1.0,23.33720206,7.399913851,100.0,47.3,100.0,3.175,960.0,2.62,700.0,148.0,1693.15,0.22,159.0,2.33,1.0,3.0,3.0,0.5,0.5,20.7,232.0,58.0,490.15,0.36,41.6,7.38,50.0,7.7,7.7,779.0,36.0,36.0,2072.0,0.23,360.0,3890.0,1.0,807.2645385,0,80.0
1.0,23.33720206,7.399913851,100.0,70.0,100.0,3.175,960.0,2.62,700.0,148.0,1693.15,0.22,159.0,2.33,1.0,3.0,3.0,0.5,0.5,20.7,232.0,58.0,490.15,0.36,41.6,7.38,50.0,7.7,7.7,779.0,36.0,36.0,2072.0,0.23,360.0,3890.0,1.0,724.4300278,0,90.0
1.0,23.33720206,7.399913851,100.0,70.0,100.0,3.175,960.0,2.62,700.0,148.0,1693.15,0.22,159.0,2.33,1.0,3.0,3.0,0.5,0.5,20.7,232.0,58.0,490.15,0.36,41.6,7.38,50.0,7.7,7.7,779.0,36.0,36.0,2072.0,0.23,360.0,3890.0,1.0,724.4300278,0,100.0
1.0,23.33720206,7.399913851,100.0,60.0,100.0,3.175,960.0,2.62,700.0,148.0,1693.15,0.22,159.0,2.33,1.0,3.0,3.0,0.5,0.5,20.7,232.0,58.0,490.15,0.36,41.6,7.38,50.0,7.7,7.7,779.0,36.0,36.0,2072.0,0.23,360.0,3890.0,1.0,755.9396877,0,120.0
1.0,23.33720206,7.399913851,100.0,70.0,100.0,3.175,960.0,2.62,700.0,148.0,1693.15,0.22,159.0,2.33,1.0,3.0,3.0,0.5,0.5,20.7,232.0,58.0,490.15,0.36,41.6,7.38,50.0,7.7,7.7,779.0,36.0,36.0,2072.0,0.23,360.0,3890.0,1.0,724.4300278,0,140.0
1.0,23.33720206,7.399913851,100.0,120.0,100.0,3.175,960.0,2.62,700.0,148.0,1693.15,0.22,159.0,2.33,1.0,3.0,3.0,0.5,0.5,20.7,232.0,58.0,490.15,0.36,41.6,7.38,50.0,7.7,7.7,779.0,36.0,36.0,2072.0,0.23,360.0,3890.0,1.0,624.2271619,0,240.0
1.0,23.33720206,7.399913851,100.0,310.0,100.0,3.175,960.0,2.62,700.0,148.0,1693.15,0.22,159.0,2.33,1.0,3.0,3.0,0.5,0.5,20.7,232.0,58.0,490.15,0.36,41.6,7.38,50.0,7.7,7.7,779.0,36.0,36.0,2072.0,0.23,360.0,3890.0,1.0,480.2843356,0,720.0
1.0,23.33720206,7.399913851,100.0,11.0,100.0,3.175,960.0,2.62,700.0,148.0,1693.15,0.22,159.0,2.33,1.0,3.0,3.0,0.5,0.5,20.7,232.0,58.0,490.15,0.36,41.6,7.38,50.0,7.7,7.7,779.0,36.0,36.0,2072.0,0.23,360.0,3890.0,1.0,1207.757833,1,
1.0,23.33720206,7.399913851,100.0,31.0,100.0,3.175,960.0,2.62,700.0,148.0,1693.15,0.22,159.0,2.33,1.0,3.0,3.0,0.5,0.5,20.7,232.0,58.0,490.15,0.36,41.6,7.38,50.0,7.7,7.7,779.0,36.0,36.0,2072.0,0.23,360.0,3890.0,1.0,907.1903512,1,
1.0,23.33720206,7.399913851,100.0,61.0,100.0,3.175,960.0,2.62,700.0,148.0,1693.15,0.22,159.0,2.33,1.0,3.0,3.0,0.5,0.5,20.7,232.0,58.0,490.15,0.36,41.6,7.38,50.0,7.7,7.7,779.0,36.0,36.0,2072.0,0.23,360.0,3890.0,1.0,752.4963918,1,
1.0,23.33720206,7.399913851,125.0,44.8,100.0,3.175,960.0,2.62,700.0,148.0,1693.15,0.22,159.0,2.33,1.0,3.0,3.0,0.5,0.5,20.7,232.0,58.0,490.15,0.36,41.6,7.38,50.0,7.7,7.7,779.0,36.0,36.0,2072.0,0.23,360.0,3890.0,1.0,596.0431624,0,40.0
1.0,23.33720206,7.399913851,75.0,44.8,75.0,3.175,960.0,2.62,700.0,148.0,1693.15,0.22,159.0,2.33,1.0,3.0,3.0,0.5,0.5,20.7,232.0,58.0,490.15,0.36,41.6,7.38,50.0,7.7,7.7,779.0,36.0,36.0,2072.0,0.23,360.0,3890.0,1.0,2047.004455,0,40.0
1.0,23.33720206,7.399913851,60.0,16.0,60.0,3.175,960.0,2.62,700.0,148.0,1693.15,0.22,159.0,2.33,1.0,3.0,3.0,0.5,0.5,20.7,232.0,58.0,490.15,0.36,41.6,7.38,50.0,7.7,7.7,779.0,36.0,36.0,2072.0,0.23,360.0,3890.0,1.0,5251.563988,0,40.0
1.0,23.33720206,7.399913851,140.0,16.0,100.0,3.175,960.0,2.62,700.0,148.0,1693.15,0.22,159.0,2.33,1.0,3.0,3.0,0.5,0.5,20.7,232.0,58.0,490.15,0.36,41.6,7.38,50.0,7.7,7.7,779.0,36.0,36.0,2072.0,0.23,360.0,3890.0,1.0,673.8579049,0,40.0
1.0,23.33720206,7.399913851,150.0,25.0,125.0,3.175,960.0,2.62,700.0,148.0,1693.15,0.22,159.0,2.33,1.0,3.0,3.0,0.5,0.5,20.7,232.0,58.0,490.15,0.36,41.6,7.38,50.0,7.7,7.7,779.0,36.0,36.0,2072.0,0.23,360.0,3890.0,1.0,347.1238138,0,40.0
1.0,23.33720206,7.399913851,100.0,15.0,60.0,3.175,960.0,2.62,700.0,148.0,1693.15,0.22,159.0,2.33,1.0,3.0,3.0,0.5,0.5,20.7,232.0,58.0,490.15,0.36,41.6,7.38,50.0,7.7,7.7,779.0,36.0,36.0,2072.0,0.23,360.0,3890.0,1.0,2579.531103,0,30.0
1.0,23.33720206,7.399913851,165.0,30.0,125.0,3.175,960.0,2.62,700.0,148.0,1693.15,0.22,159.0,2.33,1.0,3.0,3.0,0.5,0.5,20.7,232.0,58.0,490.15,0.36,41.6,7.38,50.0,7.7,7.7,779.0,36.0,36.0,2072.0,0.23,360.0,3890.0,1.0,321.1628714,0,60.0
1.0,23.33720206,7.399913851,165.0,21.0,125.0,3.175,960.0,2.62,700.0,148.0,1693.15,0.22,159.0,2.33,1.0,3.0,3.0,0.5,0.5,20.7,232.0,58.0,490.15,0.36,41.6,7.38,50.0,7.7,7.7,779.0,36.0,36.0,2072.0,0.23,360.0,3890.0,1.0,354.4126816,0,42.0
1.0,23.33720206,7.399913851,165.0,120.0,125.0,3.175,960.0,2.62,700.0,148.0,1693.15,0.22,159.0,2.33,1.0,3.0,3.0,0.5,0.5,20.7,232.0,58.0,490.15,0.36,41.6,7.38,50.0,7.7,7.7,779.0,36.0,36.0,2072.0,0.23,360.0,3890.0,1.0,218.9960908,0,240.0
1.0,23.33720206,7.399913851,180.0,15.0,125.0,3.175,960.0,2.62,700.0,148.0,1693.15,0.22,159.0,2.33,1.0,3.0,3.0,0.5,0.5,20.7,232.0,58.0,490.15,0.36,41.6,7.38,50.0,7.7,7.7,779.0,36.0,36.0,2072.0,0.23,360.0,3890.0,1.0,343.5268253,0,30.0
1.0,23.33720206,7.399913851,100.0,15.0,100.0,3.175,960.0,2.62,700.0,148.0,1693.15,0.22,159.0,2.33,1.0,3.0,3.0,0.5,0.5,20.7,232.0,58.0,490.15,0.36,41.6,7.38,50.0,7.7,7.7,779.0,36.0,36.0,2072.0,0.23,360.0,3890.0,1.0,1235.770162,0,30.0
1.0,23.33720206,7.399913851,100.0,38.65,100.0,3.175,960.0,2.62,700.0,148.0,1693.15,0.22,159.0,2.33,1.0,3.0,3.0,0.5,0.5,20.7,232.0,58.0,490.15,0.36,41.6,7.38,50.0,7.7,7.7,779.0,36.0,36.0,2072.0,0.23,360.0,3890.0,1.0,951.4882272,0,30.0
1.0,23.33720206,7.399913851,100.0,20.0,100.0,3.175,960.0,2.62,700.0,148.0,1693.15,0.22,159.0,2.33,1.0,3.0,3.0,0.5,0.5,20.7,232.0,58.0,490.15,0.36,41.6,7.38,50.0,7.7,7.7,779.0,36.0,36.0,2072.0,0.23,360.0,3890.0,1.0,1141.378338,0,40.0
1.0,23.33720206,7.399913851,100.0,47.3,100.0,3.175,960.0,2.62,700.0,148.0,1693.15,0.22,159.0,2.33,1.0,3.0,3.0,0.5,0.5,20.7,232.0,58.0,490.15,0.36,41.6,7.38,50.0,7.7,7.7,779.0,36.0,36.0,2072.0,0.23,360.0,3890.0,1.0,899.8652136,0,40.0
1.0,23.33720206,7.399913851,100.0,79.6,100.0,3.175,960.0,2.62,700.0,148.0,1693.15,0.22,159.0,2.33,1.0,3.0,3.0,0.5,0.5,20.7,232.0,58.0,490.15,0.36,41.6,7.38,50.0,7.7,7.7,779.0,36.0,36.0,2072.0,0.23,360.0,3890.0,1.0,779.3668354,0,50.0
1.0,23.33720206,7.399913851,100.0,30.0,100.0,3.175,960.0,2.62,700.0,148.0,1693.15,0.22,159.0,2.33,1.0,3.0,3.0,0.5,0.5,20.7,232.0,58.0,490.15,0.36,41.6,7.38,50.0,7.7,7.7,779.0,36.0,36.0,2072.0,0.23,360.0,3890.0,1.0,1020.453501,0,60.0
1.0,23.33720206,7.399913851,100.0,40.0,100.0,3.175,960.0,2.62,700.0,148.0,1693.15,0.22,159.0,2.33,1.0,3.0,3.0,0.5,0.5,20.7,232.0,58.0,490.15,0.36,41.6,7.38,50.0,7.7,7.7,779.0,36.0,36.0,2072.0,0.23,360.0,3890.0,1.0,942.5082078,0,80.0
1.0,23.33720206,7.399913851,100.0,47.3,100.0,3.175,960.0,2.62,700.0,148.0,1693.15,0.22,159.0,2.33,1.0,3.0,3.0,0.5,0.5,20.7,232.0,58.0,490.15,0.36,41.6,7.38,50.0,7.7,7.7,779.0,36.0,36.0,2072.0,0.23,360.0,3890.0,1.0,899.8652136,0,80.0
1.0,23.33720206,7.399913851,100.0,70.0,100.0,3.175,960.0,2.62,700.0,148.0,1693.15,0.22,159.0,2.33,1.0,3.0,3.0,0.5,0.5,20.7,232.0,58.0,490.15,0.36,41.6,7.38,50.0,7.7,7.7,779.0,36.0,36.0,2072.0,0.23,360.0,3890.0,1.0,807.5288219,0,90.0
1.0,23.33720206,7.399913851,100.0,70.0,100.0,3.175,960.0,2.62,700.0,148.0,1693.15,0.22,159.0,2.33,1.0,3.0,3.0,0.5,0.5,20.7,232.0,58.0,490.15,0.36,41.6,7.38,50.0,7.7,7.7,779.0,36.0,36.0,2072.0,0.23,360.0,3890.0,1.0,807.5288219,0,100.0
1.0,23.33720206,7.399913851,100.0,60.0,100.0,3.175,960.0,2.62,700.0,148.0,1693.15,0.22,159.0,2.33,1.0,3.0,3.0,0.5,0.5,20.7,232.0,58.0,490.15,0.36,41.6,7.38,50.0,7.7,7.7,779.0,36.0,36.0,2072.0,0.23,360.0,3890.0,1.0,842.6529299,0,120.0
1.0,23.33720206,7.399913851,100.0,70.0,100.0,3.175,960.0,2.62,700.0,148.0,1693.15,0.22,159.0,2.33,1.0,3.0,3.0,0.5,0.5,20.7,232.0,58.0,490.15,0.36,41.6,7.38,50.0,7.7,7.7,779.0,36.0,36.0,2072.0,0.23,360.0,3890.0,1.0,807.5288219,0,140.0
1.0,23.33720206,7.399913851,100.0,120.0,100.0,3.175,960.0,2.62,700.0,148.0,1693.15,0.22,159.0,2.33,1.0,3.0,3.0,0.5,0.5,20.7,232.0,58.0,490.15,0.36,41.6,7.38,50.0,7.7,7.7,779.0,36.0,36.0,2072.0,0.23,360.0,3890.0,1.0,695.8317647,0,240.0
1.0,23.33720206,7.399913851,100.0,310.0,100.0,3.175,960.0,2.62,700.0,148.0,1693.15,0.22,159.0,2.33,1.0,3.0,3.0,0.5,0.5,20.7,232.0,58.0,490.15,0.36,41.6,7.38,50.0,7.7,7.7,779.0,36.0,36.0,2072.0,0.23,360.0,3890.0,1.0,535.3773709,0,720.0
1.0,23.33720206,7.399913851,100.0,11.0,100.0,3.175,960.0,2.62,700.0,148.0,1693.15,0.22,159.0,2.33,1.0,3.0,3.0,0.5,0.5,20.7,232.0,58.0,490.15,0.36,41.6,7.38,50.0,7.7,7.7,779.0,36.0,36.0,2072.0,0.23,360.0,3890.0,1.0,1346.298776,1,
1.0,23.33720206,7.399913851,100.0,31.0,100.0,3.175,960.0,2.62,700.0,148.0,1693.15,0.22,159.0,2.33,1.0,3.0,3.0,0.5,0.5,20.7,232.0,58.0,490.15,0.36,41.6,7.38,50.0,7.7,7.7,779.0,36.0,36.0,2072.0,0.23,360.0,3890.0,1.0,1011.253437,1,
1.0,23.33720206,7.399913851,100.0,61.0,100.0,3.175,960.0,2.62,700.0,148.0,1693.15,0.22,159.0,2.33,1.0,3.0,3.0,0.5,0.5,20.7,232.0,58.0,490.15,0.36,41.6,7.38,50.0,7.7,7.7,779.0,36.0,36.0,2072.0,0.23,360.0,3890.0,1.0,838.8146562,1,
1.0,23.33720206,7.399913851,125.0,44.8,100.0,3.175,960.0,2.62,700.0,148.0,1693.15,0.22,159.0,2.33,1.0,3.0,3.0,0.5,0.5,20.7,232.0,58.0,490.15,0.36,41.6,7.38,50.0,7.7,7.7,779.0,36.0,36.0,2072.0,0.23,360.0,3890.0,1.0,664.4148009,0,40.0
1.0,23.33720206,7.399913851,75.0,44.8,75.0,3.175,960.0,2.62,700.0,148.0,1693.15,0.22,159.0,2.33,1.0,3.0,3.0,0.5,0.5,20.7,232.0,58.0,490.15,0.36,41.6,7.38,50.0,7.7,7.7,779.0,36.0,36.0,2072.0,0.23,360.0,3890.0,1.0,2281.814713,0,40.0
1.0,23.33720206,7.399913851,60.0,16.0,60.0,3.175,960.0,2.62,700.0,148.0,1693.15,0.22,159.0,2.33,1.0,3.0,3.0,0.5,0.5,20.7,232.0,58.0,490.15,0.36,41.6,7.38,50.0,7.7,7.7,779.0,36.0,36.0,2072.0,0.23,360.0,3890.0,1.0,5853.966729,0,40.0
1.0,23.33720206,7.399913851,140.0,16.0,100.0,3.175,960.0,2.62,700.0,148.0,1693.15,0.22,159.0,2.33,1.0,3.0,3.0,0.5,0.5,20.7,232.0,58.0,490.15,0.36,41.6,7.38,50.0,7.7,7.7,779.0,36.0,36.0,2072.0,0.23,360.0,3890.0,1.0,751.1556109,0,40.0
1.0,23.33720206,7.399913851,150.0,25.0,125.0,3.175,960.0,2.62,700.0,148.0,1693.15,0.22,159.0,2.33,1.0,3.0,3.0,0.5,0.5,20.7,232.0,58.0,490.15,0.36,41.6,7.38,50.0,7.7,7.7,779.0,36.0,36.0,2072.0,0.23,360.0,3890.0,1.0,386.9421112,0,40.0
1.0,23.33720206,7.399913851,100.0,15.0,60.0,3.175,960.0,2.62,700.0,148.0,1693.15,0.22,159.0,2.33,1.0,3.0,3.0,0.5,0.5,20.7,232.0,58.0,490.15,0.36,41.6,7.38,50.0,7.7,7.7,779.0,36.0,36.0,2072.0,0.23,360.0,3890.0,1.0,2875.42707,0,30.0
1.0,23.33720206,7.399913851,165.0,30.0,125.0,3.175,960.0,2.62,700.0,148.0,1693.15,0.22,159.0,2.33,1.0,3.0,3.0,0.5,0.5,20.7,232.0,58.0,490.15,0.36,41.6,7.38,50.0,7.7,7.7,779.0,36.0,36.0,2072.0,0.23,360.0,3890.0,1.0,409.4149977,0,60.0
1.0,23.33720206,7.399913851,165.0,21.0,125.0,3.175,960.0,2.62,700.0,148.0,1693.15,0.22,159.0,2.33,1.0,3.0,3.0,0.5,0.5,20.7,232.0,58.0,490.15,0.36,41.6,7.38,50.0,7.7,7.7,779.0,36.0,36.0,2072.0,0.23,360.0,3890.0,1.0,451.8015006,0,42.0
1.0,23.33720206,7.399913851,165.0,120.0,125.0,3.175,960.0,2.62,700.0,148.0,1693.15,0.22,159.0,2.33,1.0,3.0,3.0,0.5,0.5,20.7,232.0,58.0,490.15,0.36,41.6,7.38,50.0,7.7,7.7,779.0,36.0,36.0,2072.0,0.23,360.0,3890.0,1.0,279.1738772,0,240.0
1.0,23.33720206,7.399913851,180.0,15.0,125.0,3.175,960.0,2.62,700.0,148.0,1693.15,0.22,159.0,2.33,1.0,3.0,3.0,0.5,0.5,20.7,232.0,58.0,490.15,0.36,41.6,7.38,50.0,7.7,7.7,779.0,36.0,36.0,2072.0,0.23,360.0,3890.0,1.0,437.9243273,0,30.0
1.0,23.33720206,7.399913851,100.0,15.0,100.0,3.175,960.0,2.62,700.0,148.0,1693.15,0.22,159.0,2.33,1.0,3.0,3.0,0.5,0.5,20.7,232.0,58.0,490.15,0.36,41.6,7.38,50.0,7.7,7.7,779.0,36.0,36.0,2072.0,0.23,360.0,3890.0,1.0,1575.346602,0,30.0
1.0,23.33720206,7.399913851,100.0,38.65,100.0,3.175,960.0,2.62,700.0,148.0,1693.15,0.22,159.0,2.33,1.0,3.0,3.0,0.5,0.5,20.7,232.0,58.0,490.15,0.36,41.6,7.38,50.0,7.7,7.7,779.0,36.0,36.0,2072.0,0.23,360.0,3890.0,1.0,1212.947028,0,30.0
1.0,23.33720206,7.399913851,100.0,20.0,100.0,3.175,960.0,2.62,700.0,148.0,1693.15,0.22,159.0,2.33,1.0,3.0,3.0,0.5,0.5,20.7,232.0,58.0,490.15,0.36,41.6,7.38,50.0,7.7,7.7,779.0,36.0,36.0,2072.0,0.23,360.0,3890.0,1.0,1455.016912,0,40.0
1.0,23.33720206,7.399913851,100.0,47.3,100.0,3.175,960.0,2.62,700.0,148.0,1693.15,0.22,159.0,2.33,1.0,3.0,3.0,0.5,0.5,20.7,232.0,58.0,490.15,0.36,41.6,7.38,50.0,7.7,7.7,779.0,36.0,36.0,2072.0,0.23,360.0,3890.0,1.0,1147.138562,0,40.0
1.0,23.33720206,7.399913851,100.0,79.6,100.0,3.175,960.0,2.62,700.0,148.0,1693.15,0.22,159.0,2.33,1.0,3.0,3.0,0.5,0.5,20.7,232.0,58.0,490.15,0.36,41.6,7.38,50.0,7.7,7.7,779.0,36.0,36.0,2072.0,0.23,360.0,3890.0,1.0,993.5285165,0,50.0
1.0,23.33720206,7.399913851,100.0,30.0,100.0,3.175,960.0,2.62,700.0,148.0,1693.15,0.22,159.0,2.33,1.0,3.0,3.0,0.5,0.5,20.7,232.0,58.0,490.15,0.36,41.6,7.38,50.0,7.7,7.7,779.0,36.0,36.0,2072.0,0.23,360.0,3890.0,1.0,1300.863222,0,60.0
1.0,23.33720206,7.399913851,100.0,40.0,100.0,3.175,960.0,2.62,700.0,148.0,1693.15,0.22,159.0,2.33,1.0,3.0,3.0,0.5,0.5,20.7,232.0,58.0,490.15,0.36,41.6,7.38,50.0,7.7,7.7,779.0,36.0,36.0,2072.0,0.23,360.0,3890.0,1.0,1201.499395,0,80.0
1.0,23.33720206,7.399913851,100.0,47.3,100.0,3.175,960.0,2.62,700.0,148.0,1693.15,0.22,159.0,2.33,1.0,3.0,3.0,0.5,0.5,20.7,232.0,58.0,490.15,0.36,41.6,7.38,50.0,7.7,7.7,779.0,36.0,36.0,2072.0,0.23,360.0,3890.0,1.0,1147.138562,0,80.0
1.0,23.33720206,7.399913851,100.0,70.0,100.0,3.175,960.0,2.62,700.0,148.0,1693.15,0.22,159.0,2.33,1.0,3.0,3.0,0.5,0.5,20.7,232.0,58.0,490.15,0.36,41.6,7.38,50.0,7.7,7.7,779.0,36.0,36.0,2072.0,0.23,360.0,3890.0,1.0,1029.429116,0,90.0
1.0,23.33720206,7.399913851,100.0,70.0,100.0,3.175,960.0,2.62,700.0,148.0,1693.15,0.22,159.0,2.33,1.0,3.0,3.0,0.5,0.5,20.7,232.0,58.0,490.15,0.36,41.6,7.38,50.0,7.7,7.7,779.0,36.0,36.0,2072.0,0.23,360.0,3890.0,1.0,1029.429116,0,100.0
1.0,23.33720206,7.399913851,100.0,60.0,100.0,3.175,960.0,2.62,700.0,148.0,1693.15,0.22,159.0,2.33,1.0,3.0,3.0,0.5,0.5,20.7,232.0,58.0,490.15,0.36,41.6,7.38,50.0,7.7,7.7,779.0,36.0,36.0,2072.0,0.23,360.0,3890.0,1.0,1074.204954,0,120.0
1.0,23.33720206,7.399913851,100.0,70.0,100.0,3.175,960.0,2.62,700.0,148.0,1693.15,0.22,159.0,2.33,1.0,3.0,3.0,0.5,0.5,20.7,232.0,58.0,490.15,0.36,41.6,7.38,50.0,7.7,7.7,779.0,36.0,36.0,2072.0,0.23,360.0,3890.0,1.0,1029.429116,0,140.0
1.0,23.33720206,7.399913851,100.0,120.0,100.0,3.175,960.0,2.62,700.0,148.0,1693.15,0.22,159.0,2.33,1.0,3.0,3.0,0.5,0.5,20.7,232.0,58.0,490.15,0.36,41.6,7.38,50.0,7.7,7.7,779.0,36.0,36.0,2072.0,0.23,360.0,3890.0,1.0,887.0389006,0,240.0
1.0,23.33720206,7.399913851,100.0,310.0,100.0,3.175,960.0,2.62,700.0,148.0,1693.15,0.22,159.0,2.33,1.0,3.0,3.0,0.5,0.5,20.7,232.0,58.0,490.15,0.36,41.6,7.38,50.0,7.7,7.7,779.0,36.0,36.0,2072.0,0.23,360.0,3890.0,1.0,682.4933535,0,720.0
1.0,23.33720206,7.399913851,100.0,11.0,100.0,3.175,960.0,2.62,700.0,148.0,1693.15,0.22,159.0,2.33,1.0,3.0,3.0,0.5,0.5,20.7,232.0,58.0,490.15,0.36,41.6,7.38,50.0,7.7,7.7,779.0,36.0,36.0,2072.0,0.23,360.0,3890.0,1.0,1716.247298,1,
1.0,23.33720206,7.399913851,100.0,31.0,100.0,3.175,960.0,2.62,700.0,148.0,1693.15,0.22,159.0,2.33,1.0,3.0,3.0,0.5,0.5,20.7,232.0,58.0,490.15,0.36,41.6,7.38,50.0,7.7,7.7,779.0,36.0,36.0,2072.0,0.23,360.0,3890.0,1.0,1289.135079,1,
1.0,23.33720206,7.399913851,100.0,61.0,100.0,3.175,960.0,2.62,700.0,148.0,1693.15,0.22,159.0,2.33,1.0,3.0,3.0,0.5,0.5,20.7,232.0,58.0,490.15,0.36,41.6,7.38,50.0,7.7,7.7,779.0,36.0,36.0,2072.0,0.23,360.0,3890.0,1.0,1069.311963,1,
1.0,23.33720206,7.399913851,125.0,44.8,100.0,3.175,960.0,2.62,700.0,148.0,1693.15,0.22,159.0,2.33,1.0,3.0,3.0,0.5,0.5,20.7,232.0,58.0,490.15,0.36,41.6,7.38,50.0,7.7,7.7,779.0,36.0,36.0,2072.0,0.23,360.0,3890.0,1.0,846.9888908,0,40.0
1.0,23.33720206,7.399913851,75.0,44.8,75.0,3.175,960.0,2.62,700.0,148.0,1693.15,0.22,159.0,2.33,1.0,3.0,3.0,0.5,0.5,20.7,232.0,58.0,490.15,0.36,41.6,7.38,50.0,7.7,7.7,779.0,36.0,36.0,2072.0,0.23,360.0,3890.0,1.0,2908.833022,0,40.0
1.0,23.33720206,7.399913851,60.0,16.0,60.0,3.175,960.0,2.62,700.0,148.0,1693.15,0.22,159.0,2.33,1.0,3.0,3.0,0.5,0.5,20.7,232.0,58.0,490.15,0.36,41.6,7.38,50.0,7.7,7.7,779.0,36.0,36.0,2072.0,0.23,360.0,3890.0,1.0,7462.574253,0,40.0
1.0,23.33720206,7.399913851,140.0,16.0,100.0,3.175,960.0,2.62,700.0,148.0,1693.15,0.22,159.0,2.33,1.0,3.0,3.0,0.5,0.5,20.7,232.0,58.0,490.15,0.36,41.6,7.38,50.0,7.7,7.7,779.0,36.0,36.0,2072.0,0.23,360.0,3890.0,1.0,957.5651488,0,40.0
1.0,23.33720206,7.399913851,150.0,25.0,125.0,3.175,960.0,2.62,700.0,148.0,1693.15,0.22,159.0,2.33,1.0,3.0,3.0,0.5,0.5,20.7,232.0,58.0,490.15,0.36,41.6,7.38,50.0,7.7,7.7,779.0,36.0,36.0,2072.0,0.23,360.0,3890.0,1.0,493.26967,0,40.0
1.0,23.33720206,7.399913851,100.0,15.0,60.0,3.175,960.0,2.62,700.0,148.0,1693.15,0.22,159.0,2.33,1.0,3.0,3.0,0.5,0.5,20.7,232.0,58.0,490.15,0.36,41.6,7.38,50.0,7.7,7.7,779.0,36.0,36.0,2072.0,0.23,360.0,3890.0,1.0,3665.563714,0,30.0
1.0,23.33720206,7.399913851,165.0,30.0,125.0,3.175,960.0,2.62,700.0,148.0,1693.15,0.22,159.0,2.33,1.0,3.0,3.0,0.5,0.5,20.7,232.0,58.0,490.15,0.36,41.6,7.38,50.0,7.7,7.7,779.0,36.0,36.0,2072.0,0.23,360.0,3890.0,1.0,460.2517202,0,60.0
1.0,23.33720206,7.399913851,165.0,21.0,125.0,3.175,960.0,2.62,700.0,148.0,1693.15,0.22,159.0,2.33,1.0,3.0,3.0,0.5,0.5,20.7,232.0,58.0,490.15,0.36,41.6,7.38,50.0,7.7,7.7,779.0,36.0,36.0,2072.0,0.23,360.0,3890.0,1.0,507.9013202,0,42.0
1.0,23.33720206,7.399913851,165.0,120.0,125.0,3.175,960.0,2.62,700.0,148.0,1693.15,0.22,159.0,2.33,1.0,3.0,3.0,0.5,0.5,20.7,232.0,58.0,490.15,0.36,41.6,7.38,50.0,7.7,7.7,779.0,36.0,36.0,2072.0,0.23,360.0,3890.0,1.0,313.8386672,0,240.0
1.0,23.33720206,7.399913851,180.0,15.0,125.0,3.175,960.0,2.62,700.0,148.0,1693.15,0.22,159.0,2.33,1.0,3.0,3.0,0.5,0.5,20.7,232.0,58.0,490.15,0.36,41.6,7.38,50.0,7.7,7.7,779.0,36.0,36.0,2072.0,0.23,360.0,3890.0,1.0,492.3010297,0,30.0
1.0,23.33720206,7.399913851,100.0,15.0,100.0,3.175,960.0,2.62,700.0,148.0,1693.15,0.22,159.0,2.33,1.0,3.0,3.0,0.5,0.5,20.7,232.0,58.0,490.15,0.36,41.6,7.38,50.0,7.7,7.7,779.0,36.0,36.0,2072.0,0.23,360.0,3890.0,1.0,1770.956089,0,30.0
1.0,23.33720206,7.399913851,100.0,38.65,100.0,3.175,960.0,2.62,700.0,148.0,1693.15,0.22,159.0,2.33,1.0,3.0,3.0,0.5,0.5,20.7,232.0,58.0,490.15,0.36,41.6,7.38,50.0,7.7,7.7,779.0,36.0,36.0,2072.0,0.23,360.0,3890.0,1.0,1363.55766,0,30.0
1.0,23.33720206,7.399913851,100.0,20.0,100.0,3.175,960.0,2.62,700.0,148.0,1693.15,0.22,159.0,2.33,1.0,3.0,3.0,0.5,0.5,20.7,232.0,58.0,490.15,0.36,41.6,7.38,50.0,7.7,7.7,779.0,36.0,36.0,2072.0,0.23,360.0,3890.0,1.0,1635.685162,0,40.0
1.0,23.33720206,7.399913851,100.0,47.3,100.0,3.175,960.0,2.62,700.0,148.0,1693.15,0.22,159.0,2.33,1.0,3.0,3.0,0.5,0.5,20.7,232.0,58.0,490.15,0.36,41.6,7.38,50.0,7.7,7.7,779.0,36.0,36.0,2072.0,0.23,360.0,3890.0,1.0,1289.577811,0,40.0
1.0,23.33720206,7.399913851,100.0,79.6,100.0,3.175,960.0,2.62,700.0,148.0,1693.15,0.22,159.0,2.33,1.0,3.0,3.0,0.5,0.5,20.7,232.0,58.0,490.15,0.36,41.6,7.38,50.0,7.7,7.7,779.0,36.0,36.0,2072.0,0.23,360.0,3890.0,1.0,1116.894133,0,50.0
1.0,23.33720206,7.399913851,100.0,30.0,100.0,3.175,960.0,2.62,700.0,148.0,1693.15,0.22,159.0,2.33,1.0,3.0,3.0,0.5,0.5,20.7,232.0,58.0,490.15,0.36,41.6,7.38,50.0,7.7,7.7,779.0,36.0,36.0,2072.0,0.23,360.0,3890.0,1.0,1462.390335,0,60.0
1.0,23.33720206,7.399913851,100.0,40.0,100.0,3.175,960.0,2.62,700.0,148.0,1693.15,0.22,159.0,2.33,1.0,3.0,3.0,0.5,0.5,20.7,232.0,58.0,490.15,0.36,41.6,7.38,50.0,7.7,7.7,779.0,36.0,36.0,2072.0,0.23,360.0,3890.0,1.0,1350.688584,0,80.0
1.0,23.33720206,7.399913851,100.0,47.3,100.0,3.175,960.0,2.62,700.0,148.0,1693.15,0.22,159.0,2.33,1.0,3.0,3.0,0.5,0.5,20.7,232.0,58.0,490.15,0.36,41.6,7.38,50.0,7.7,7.7,779.0,36.0,36.0,2072.0,0.23,360.0,3890.0,1.0,1289.577811,0,80.0
1.0,23.33720206,7.399913851,100.0,70.0,100.0,3.175,960.0,2.62,700.0,148.0,1693.15,0.22,159.0,2.33,1.0,3.0,3.0,0.5,0.5,20.7,232.0,58.0,490.15,0.36,41.6,7.38,50.0,7.7,7.7,779.0,36.0,36.0,2072.0,0.23,360.0,3890.0,1.0,1157.25248,0,90.0
1.0,23.33720206,7.399913851,100.0,70.0,100.0,3.175,960.0,2.62,700.0,148.0,1693.15,0.22,159.0,2.33,1.0,3.0,3.0,0.5,0.5,20.7,232.0,58.0,490.15,0.36,41.6,7.38,50.0,7.7,7.7,779.0,36.0,36.0,2072.0,0.23,360.0,3890.0,1.0,1157.25248,0,100.0
1.0,23.33720206,7.399913851,100.0,60.0,100.0,3.175,960.0,2.62,700.0,148.0,1693.15,0.22,159.0,2.33,1.0,3.0,3.0,0.5,0.5,20.7,232.0,58.0,490.15,0.36,41.6,7.38,50.0,7.7,7.7,779.0,36.0,36.0,2072.0,0.23,360.0,3890.0,1.0,1207.588097,0,120.0
1.0,23.33720206,7.399913851,100.0,70.0,100.0,3.175,960.0,2.62,700.0,148.0,1693.15,0.22,159.0,2.33,1.0,3.0,3.0,0.5,0.5,20.7,232.0,58.0,490.15,0.36,41.6,7.38,50.0,7.7,7.7,779.0,36.0,36.0,2072.0,0.23,360.0,3890.0,1.0,1157.25248,0,140.0
1.0,23.33720206,7.399913851,100.0,120.0,100.0,3.175,960.0,2.62,700.0,148.0,1693.15,0.22,159.0,2.33,1.0,3.0,3.0,0.5,0.5,20.7,232.0,58.0,490.15,0.36,41.6,7.38,50.0,7.7,7.7,779.0,36.0,36.0,2072.0,0.23,360.0,3890.0,1.0,997.1817891,0,240.0
1.0,23.33720206,7.399913851,100.0,310.0,100.0,3.175,960.0,2.62,700.0,148.0,1693.15,0.22,159.0,2.33,1.0,3.0,3.0,0.5,0.5,20.7,232.0,58.0,490.15,0.36,41.6,7.38,50.0,7.7,7.7,779.0,36.0,36.0,2072.0,0.23,360.0,3890.0,1.0,767.2379901,0,720.0
1.0,23.33720206,7.399913851,100.0,11.0,100.0,3.175,960.0,2.62,700.0,148.0,1693.15,0.22,159.0,2.33,1.0,3.0,3.0,0.5,0.5,20.7,232.0,58.0,490.15,0.36,41.6,7.38,50.0,7.7,7.7,779.0,36.0,36.0,2072.0,0.23,360.0,3890.0,1.0,1929.352309,1,
1.0,23.33720206,7.399913851,100.0,31.0,100.0,3.175,960.0,2.62,700.0,148.0,1693.15,0.22,159.0,2.33,1.0,3.0,3.0,0.5,0.5,20.7,232.0,58.0,490.15,0.36,41.6,7.38,50.0,7.7,7.7,779.0,36.0,36.0,2072.0,0.23,360.0,3890.0,1.0,1449.205918,1,
1.0,23.33720206,7.399913851,100.0,61.0,100.0,3.175,960.0,2.62,700.0,148.0,1693.15,0.22,159.0,2.33,1.0,3.0,3.0,0.5,0.5,20.7,232.0,58.0,490.15,0.36,41.6,7.38,50.0,7.7,7.7,779.0,36.0,36.0,2072.0,0.23,360.0,3890.0,1.0,1202.087548,1,
1.0,23.33720206,7.399913851,125.0,44.8,100.0,3.175,960.0,2.62,700.0,148.0,1693.15,0.22,159.0,2.33,1.0,3.0,3.0,0.5,0.5,20.7,232.0,58.0,490.15,0.36,41.6,7.38,50.0,7.7,7.7,779.0,36.0,36.0,2072.0,0.23,360.0,3890.0,1.0,952.1588026,0,40.0
1.0,23.33720206,7.399913851,75.0,44.8,75.0,3.175,960.0,2.62,700.0,148.0,1693.15,0.22,159.0,2.33,1.0,3.0,3.0,0.5,0.5,20.7,232.0,58.0,490.15,0.36,41.6,7.38,50.0,7.7,7.7,779.0,36.0,36.0,2072.0,0.23,360.0,3890.0,1.0,3270.020418,0,40.0
1.0,23.33720206,7.399913851,60.0,16.0,60.0,3.175,960.0,2.62,700.0,148.0,1693.15,0.22,159.0,2.33,1.0,3.0,3.0,0.5,0.5,20.7,232.0,58.0,490.15,0.36,41.6,7.38,50.0,7.7,7.7,779.0,36.0,36.0,2072.0,0.23,360.0,3890.0,1.0,8389.195941,0,40.0
1.0,23.33720206,7.399913851,140.0,16.0,100.0,3.175,960.0,2.62,700.0,148.0,1693.15,0.22,159.0,2.33,1.0,3.0,3.0,0.5,0.5,20.7,232.0,58.0,490.15,0.36,41.6,7.38,50.0,7.7,7.7,779.0,36.0,36.0,2072.0,0.23,360.0,3890.0,1.0,1076.465223,0,40.0
1.0,23.33720206,7.399913851,150.0,25.0,125.0,3.175,960.0,2.62,700.0,148.0,1693.15,0.22,159.0,2.33,1.0,3.0,3.0,0.5,0.5,20.7,232.0,58.0,490.15,0.36,41.6,7.38,50.0,7.7,7.7,779.0,36.0,36.0,2072.0,0.23,360.0,3890.0,1.0,554.5185579,0,40.0
1.0,23.33720206,7.399913851,100.0,15.0,60.0,3.175,960.0,2.62,700.0,148.0,1693.15,0.22,159.0,2.33,1.0,3.0,3.0,0.5,0.5,20.7,232.0,58.0,490.15,0.36,41.6,7.38,50.0,7.7,7.7,779.0,36.0,36.0,2072.0,0.23,360.0,3890.0,1.0,4120.713736,0,30.0
1.0,23.33720206,7.399913851,165.0,30.0,125.0,3.175,960.0,2.62,700.0,148.0,1693.15,0.22,159.0,2.33,1.0,3.0,3.0,0.5,0.5,20.7,232.0,58.0,490.15,0.36,41.6,7.38,50.0,7.7,7.7,779.0,36.0,36.0,2072.0,0.23,360.0,3890.0,1.0,310.5255472,0,60.0
1.0,23.33720206,7.399913851,165.0,21.0,125.0,3.175,960.0,2.62,700.0,148.0,1693.15,0.22,159.0,2.33,1.0,3.0,3.0,0.5,0.5,20.7,232.0,58.0,490.15,0.36,41.6,7.38,50.0,7.7,7.7,779.0,36.0,36.0,2072.0,0.23,360.0,3890.0,1.0,342.6740813,0,42.0
1.0,23.33720206,7.399913851,165.0,120.0,125.0,3.175,960.0,2.62,700.0,148.0,1693.15,0.22,159.0,2.33,1.0,3.0,3.0,0.5,0.5,20.7,232.0,58.0,490.15,0.36,41.6,7.38,50.0,7.7,7.7,779.0,36.0,36.0,2072.0,0.23,360.0,3890.0,1.0,211.7426608,0,240.0
1.0,23.33720206,7.399913851,180.0,15.0,125.0,3.175,960.0,2.62,700.0,148.0,1693.15,0.22,159.0,2.33,1.0,3.0,3.0,0.5,0.5,20.7,232.0,58.0,490.15,0.36,41.6,7.38,50.0,7.7,7.7,779.0,36.0,36.0,2072.0,0.23,360.0,3890.0,1.0,332.1487785,0,30.0
1.0,23.33720206,7.399913851,100.0,15.0,100.0,3.175,960.0,2.62,700.0,148.0,1693.15,0.22,159.0,2.33,1.0,3.0,3.0,0.5,0.5,20.7,232.0,58.0,490.15,0.36,41.6,7.38,50.0,7.7,7.7,779.0,36.0,36.0,2072.0,0.23,360.0,3890.0,1.0,1194.839877,0,30.0
1.0,23.33720206,7.399913851,100.0,38.65,100.0,3.175,960.0,2.62,700.0,148.0,1693.15,0.22,159.0,2.33,1.0,3.0,3.0,0.5,0.5,20.7,232.0,58.0,490.15,0.36,41.6,7.38,50.0,7.7,7.7,779.0,36.0,36.0,2072.0,0.23,360.0,3890.0,1.0,919.9737229,0,30.0
1.0,23.33720206,7.399913851,100.0,20.0,100.0,3.175,960.0,2.62,700.0,148.0,1693.15,0.22,159.0,2.33,1.0,3.0,3.0,0.5,0.5,20.7,232.0,58.0,490.15,0.36,41.6,7.38,50.0,7.7,7.7,779.0,36.0,36.0,2072.0,0.23,360.0,3890.0,1.0,1103.57443,0,40.0
1.0,23.33720206,7.399913851,100.0,47.3,100.0,3.175,960.0,2.62,700.0,148.0,1693.15,0.22,159.0,2.33,1.0,3.0,3.0,0.5,0.5,20.7,232.0,58.0,490.15,0.36,41.6,7.38,50.0,7.7,7.7,779.0,36.0,36.0,2072.0,0.23,360.0,3890.0,1.0,870.0605294,0,40.0
1.0,23.33720206,7.399913851,100.0,79.6,100.0,3.175,960.0,2.62,700.0,148.0,1693.15,0.22,159.0,2.33,1.0,3.0,3.0,0.5,0.5,20.7,232.0,58.0,490.15,0.36,41.6,7.38,50.0,7.7,7.7,779.0,36.0,36.0,2072.0,0.23,360.0,3890.0,1.0,753.5532113,0,50.0
1.0,23.33720206,7.399913851,100.0,30.0,100.0,3.175,960.0,2.62,700.0,148.0,1693.15,0.22,159.0,2.33,1.0,3.0,3.0,0.5,0.5,20.7,232.0,58.0,490.15,0.36,41.6,7.38,50.0,7.7,7.7,779.0,36.0,36.0,2072.0,0.23,360.0,3890.0,1.0,986.6547787,0,60.0
1.0,23.33720206,7.399913851,100.0,40.0,100.0,3.175,960.0,2.62,700.0,148.0,1693.15,0.22,159.0,2.33,1.0,3.0,3.0,0.5,0.5,20.7,232.0,58.0,490.15,0.36,41.6,7.38,50.0,7.7,7.7,779.0,36.0,36.0,2072.0,0.23,360.0,3890.0,1.0,911.2911332,0,80.0
1.0,23.33720206,7.399913851,100.0,47.3,100.0,3.175,960.0,2.62,700.0,148.0,1693.15,0.22,159.0,2.33,1.0,3.0,3.0,0.5,0.5,20.7,232.0,58.0,490.15,0.36,41.6,7.38,50.0,7.7,7.7,779.0,36.0,36.0,2072.0,0.23,360.0,3890.0,1.0,870.0605294,0,80.0
1.0,23.33720206,7.399913851,100.0,70.0,100.0,3.175,960.0,2.62,700.0,148.0,1693.15,0.22,159.0,2.33,1.0,3.0,3.0,0.5,0.5,20.7,232.0,58.0,490.15,0.36,41.6,7.38,50.0,7.7,7.7,779.0,36.0,36.0,2072.0,0.23,360.0,3890.0,1.0,780.7824368,0,90.0
1.0,23.33720206,7.399913851,100.0,70.0,100.0,3.175,960.0,2.62,700.0,148.0,1693.15,0.22,159.0,2.33,1.0,3.0,3.0,0.5,0.5,20.7,232.0,58.0,490.15,0.36,41.6,7.38,50.0,7.7,7.7,779.0,36.0,36.0,2072.0,0.23,360.0,3890.0,1.0,780.7824368,0,100.0
1.0,23.33720206,7.399913851,100.0,60.0,100.0,3.175,960.0,2.62,700.0,148.0,1693.15,0.22,159.0,2.33,1.0,3.0,3.0,0.5,0.5,20.7,232.0,58.0,490.15,0.36,41.6,7.38,50.0,7.7,7.7,779.0,36.0,36.0,2072.0,0.23,360.0,3890.0,1.0,814.7431895,0,120.0
1.0,23.33720206,7.399913851,100.0,70.0,100.0,3.175,960.0,2.62,700.0,148.0,1693.15,0.22,159.0,2.33,1.0,3.0,3.0,0.5,0.5,20.7,232.0,58.0,490.15,0.36,41.6,7.38,50.0,7.7,7.7,779.0,36.0,36.0,2072.0,0.23,360.0,3890.0,1.0,780.7824368,0,140.0
1.0,23.33720206,7.399913851,100.0,120.0,100.0,3.175,960.0,2.62,700.0,148.0,1693.15,0.22,159.0,2.33,1.0,3.0,3.0,0.5,0.5,20.7,232.0,58.0,490.15,0.36,41.6,7.38,50.0,7.7,7.7,779.0,36.0,36.0,2072.0,0.23,360.0,3890.0,1.0,672.7849286,0,240.0
1.0,23.33720206,7.399913851,100.0,310.0,100.0,3.175,960.0,2.62,700.0,148.0,1693.15,0.22,159.0,2.33,1.0,3.0,3.0,0.5,0.5,20.7,232.0,58.0,490.15,0.36,41.6,7.38,50.0,7.7,7.7,779.0,36.0,36.0,2072.0,0.23,360.0,3890.0,1.0,517.6449892,0,720.0
1.0,23.33720206,7.399913851,100.0,11.0,100.0,3.175,960.0,2.62,700.0,148.0,1693.15,0.22,159.0,2.33,1.0,3.0,3.0,0.5,0.5,20.7,232.0,58.0,490.15,0.36,41.6,7.38,50.0,7.7,7.7,779.0,36.0,36.0,2072.0,0.23,360.0,3890.0,1.0,1301.707642,1,
1.0,23.33720206,7.399913851,100.0,31.0,100.0,3.175,960.0,2.62,700.0,148.0,1693.15,0.22,159.0,2.33,1.0,3.0,3.0,0.5,0.5,20.7,232.0,58.0,490.15,0.36,41.6,7.38,50.0,7.7,7.7,779.0,36.0,36.0,2072.0,0.23,360.0,3890.0,1.0,977.7594327,1,
1.0,23.33720206,7.399913851,100.0,61.0,100.0,3.175,960.0,2.62,700.0,148.0,1693.15,0.22,159.0,2.33,1.0,3.0,3.0,0.5,0.5,20.7,232.0,58.0,490.15,0.36,41.6,7.38,50.0,7.7,7.7,779.0,36.0,36.0,2072.0,0.23,360.0,3890.0,1.0,811.0320444,1,
1.0,23.33720206,7.399913851,125.0,44.8,100.0,3.175,960.0,2.62,700.0,148.0,1693.15,0.22,159.0,2.33,1.0,3.0,3.0,0.5,0.5,20.7,232.0,58.0,490.15,0.36,41.6,7.38,50.0,7.7,7.7,779.0,36.0,36.0,2072.0,0.23,360.0,3890.0,1.0,642.4085348,0,40.0
1.0,23.33720206,7.399913851,75.0,44.8,75.0,3.175,960.0,2.62,700.0,148.0,1693.15,0.22,159.0,2.33,1.0,3.0,3.0,0.5,0.5,20.7,232.0,58.0,490.15,0.36,41.6,7.38,50.0,7.7,7.7,779.0,36.0,36.0,2072.0,0.23,360.0,3890.0,1.0,2206.238098,0,40.0
1.0,23.33720206,7.399913851,60.0,16.0,60.0,3.175,960.0,2.62,700.0,148.0,1693.15,0.22,159.0,2.33,1.0,3.0,3.0,0.5,0.5,20.7,232.0,58.0,490.15,0.36,41.6,7.38,50.0,7.7,7.7,779.0,36.0,36.0,2072.0,0.23,360.0,3890.0,1.0,5660.075881,0,40.0
1.0,23.33720206,7.399913851,140.0,16.0,100.0,3.175,960.0,2.62,700.0,148.0,1693.15,0.22,159.0,2.33,1.0,3.0,3.0,0.5,0.5,20.7,232.0,58.0,490.15,0.36,41.6,7.38,50.0,7.7,7.7,779.0,36.0,36.0,2072.0,0.23,360.0,3890.0,1.0,726.2763785,0,40.0
1.0,23.33720206,7.399913851,150.0,25.0,125.0,3.175,960.0,2.62,700.0,148.0,1693.15,0.22,159.0,2.33,1.0,3.0,3.0,0.5,0.5,20.7,232.0,58.0,490.15,0.36,41.6,7.38,50.0,7.7,7.7,779.0,36.0,36.0,2072.0,0.23,360.0,3890.0,1.0,374.1260947,0,40.0
1.0,23.33720206,7.399913851,100.0,15.0,60.0,3.175,960.0,2.62,700.0,148.0,1693.15,0.22,159.0,2.33,1.0,3.0,3.0,0.5,0.5,20.7,232.0,58.0,490.15,0.36,41.6,7.38,50.0,7.7,7.7,779.0,36.0,36.0,2072.0,0.23,360.0,3890.0,1.0,2780.189257,0,30.0
0.8,11.3137085,4.949747468,165.0,30.0,125.0,2.3622,257.0,2.62,700.0,148.0,1693.15,0.22,159.0,2.33,1.0,3.0,3.0,0.5,0.5,20.7,232.0,58.0,490.15,0.36,41.6,7.38,50.0,20.0,20.0,109.0,36.0,36.0,2072.0,0.23,360.0,3890.0,1.0,1340.952611,0,60.0
0.8,11.3137085,4.949747468,165.0,21.0,125.0,2.3622,257.0,2.62,700.0,148.0,1693.15,0.22,159.0,2.33,1.0,3.0,3.0,0.5,0.5,20.7,232.0,58.0,490.15,0.36,41.6,7.38,50.0,20.0,20.0,109.0,36.0,36.0,2072.0,0.23,360.0,3890.0,1.0,1479.780675,0,42.0
0.8,11.3137085,4.949747468,165.0,120.0,125.0,2.3622,257.0,2.62,700.0,148.0,1693.15,0.22,159.0,2.33,1.0,3.0,3.0,0.5,0.5,20.7,232.0,58.0,490.15,0.36,41.6,7.38,50.0,20.0,20.0,109.0,36.0,36.0,2072.0,0.23,360.0,3890.0,1.0,914.3752465,0,240.0
0.8,11.3137085,4.949747468,180.0,15.0,125.0,2.3622,257.0,2.62,700.0,148.0,1693.15,0.22,159.0,2.33,1.0,3.0,3.0,0.5,0.5,20.7,232.0,58.0,490.15,0.36,41.6,7.38,50.0,20.0,20.0,109.0,36.0,36.0,2072.0,0.23,360.0,3890.0,1.0,1434.328916,0,30.0
0.8,11.3137085,4.949747468,100.0,15.0,100.0,2.3622,257.0,2.62,700.0,148.0,1693.15,0.22,159.0,2.33,1.0,3.0,3.0,0.5,0.5,20.7,232.0,58.0,490.15,0.36,41.6,7.38,50.0,20.0,20.0,109.0,36.0,36.0,2072.0,0.23,360.0,3890.0,1.0,5159.716058,0,30.0
0.8,11.3137085,4.949747468,100.0,38.65,100.0,2.3622,257.0,2.62,700.0,148.0,1693.15,0.22,159.0,2.33,1.0,3.0,3.0,0.5,0.5,20.7,232.0,58.0,490.15,0.36,41.6,7.38,50.0,20.0,20.0,109.0,36.0,36.0,2072.0,0.23,360.0,3890.0,1.0,3972.752569,0,30.0
0.8,11.3137085,4.949747468,100.0,20.0,100.0,2.3622,257.0,2.62,700.0,148.0,1693.15,0.22,159.0,2.33,1.0,3.0,3.0,0.5,0.5,20.7,232.0,58.0,490.15,0.36,41.6,7.38,50.0,20.0,20.0,109.0,36.0,36.0,2072.0,0.23,360.0,3890.0,1.0,4765.6015,0,40.0
0.8,11.3137085,4.949747468,100.0,47.3,100.0,2.3622,257.0,2.62,700.0,148.0,1693.15,0.22,159.0,2.33,1.0,3.0,3.0,0.5,0.5,20.7,232.0,58.0,490.15,0.36,41.6,7.38,50.0,20.0,20.0,109.0,36.0,36.0,2072.0,0.23,360.0,3890.0,1.0,3757.210796,0,40.0
0.8,11.3137085,4.949747468,100.0,79.6,100.0,2.3622,257.0,2.62,700.0,148.0,1693.15,0.22,159.0,2.33,1.0,3.0,3.0,0.5,0.5,20.7,232.0,58.0,490.15,0.36,41.6,7.38,50.0,20.0,20.0,109.0,36.0,36.0,2072.0,0.23,360.0,3890.0,1.0,3254.093439,0,50.0
0.8,11.3137085,4.949747468,100.0,30.0,100.0,2.3622,257.0,2.62,700.0,148.0,1693.15,0.22,159.0,2.33,1.0,3.0,3.0,0.5,0.5,20.7,232.0,58.0,490.15,0.36,41.6,7.38,50.0,20.0,20.0,109.0,36.0,36.0,2072.0,0.23,360.0,3890.0,1.0,4260.70355,0,60.0
0.8,11.3137085,4.949747468,100.0,40.0,100.0,2.3622,257.0,2.62,700.0,148.0,1693.15,0.22,159.0,2.33,1.0,3.0,3.0,0.5,0.5,20.7,232.0,58.0,490.15,0.36,41.6,7.38,50.0,20.0,20.0,109.0,36.0,36.0,2072.0,0.23,360.0,3890.0,1.0,3935.258258,0,80.0
0.8,11.3137085,4.949747468,100.0,47.3,100.0,2.3622,257.0,2.62,700.0,148.0,1693.15,0.22,159.0,2.33,1.0,3.0,3.0,0.5,0.5,20.7,232.0,58.0,490.15,0.36,41.6,7.38,50.0,20.0,20.0,109.0,36.0,36.0,2072.0,0.23,360.0,3890.0,1.0,3757.210796,0,80.0
0.8,11.3137085,4.949747468,100.0,70.0,100.0,2.3622,257.0,2.62,700.0,148.0,1693.15,0.22,159.0,2.33,1.0,3.0,3.0,0.5,0.5,20.7,232.0,58.0,490.15,0.36,41.6,7.38,50.0,20.0,20.0,109.0,36.0,36.0,2072.0,0.23,360.0,3890.0,1.0,3371.678293,0,90.0
0.8,11.3137085,4.949747468,100.0,70.0,100.0,2.3622,257.0,2.62,700.0,148.0,1693.15,0.22,159.0,2.33,1.0,3.0,3.0,0.5,0.5,20.7,232.0,58.0,490.15,0.36,41.6,7.38,50.0,20.0,20.0,109.0,36.0,36.0,2072.0,0.23,360.0,3890.0,1.0,3371.678293,0,100.0
0.8,11.3137085,4.949747468,100.0,60.0,100.0,2.3622,257.0,2.62,700.0,148.0,1693.15,0.22,159.0,2.33,1.0,3.0,3.0,0.5,0.5,20.7,232.0,58.0,490.15,0.36,41.6,7.38,50.0,20.0,20.0,109.0,36.0,36.0,2072.0,0.23,360.0,3890.0,1.0,3518.332121,0,120.0
0.8,11.3137085,4.949747468,100.0,70.0,100.0,2.3622,257.0,2.62,700.0,148.0,1693.15,0.22,159.0,2.33,1.0,3.0,3.0,0.5,0.5,20.7,232.0,58.0,490.15,0.36,41.6,7.38,50.0,20.0,20.0,109.0,36.0,36.0,2072.0,0.23,360.0,3890.0,1.0,3371.678293,0,140.0
0.8,11.3137085,4.949747468,100.0,120.0,100.0,2.3622,257.0,2.62,700.0,148.0,1693.15,0.22,159.0,2.33,1.0,3.0,3.0,0.5,0.5,20.7,232.0,58.0,490.15,0.36,41.6,7.38,50.0,20.0,20.0,109.0,36.0,36.0,2072.0,0.23,360.0,3890.0,1.0,2905.309127,0,240.0
0.8,11.3137085,4.949747468,100.0,310.0,100.0,2.3622,257.0,2.62,700.0,148.0,1693.15,0.22,159.0,2.33,1.0,3.0,3.0,0.5,0.5,20.7,232.0,58.0,490.15,0.36,41.6,7.38,50.0,20.0,20.0,109.0,36.0,36.0,2072.0,0.23,360.0,3890.0,1.0,2235.36326,0,720.0
0.8,11.3137085,4.949747468,100.0,11.0,100.0,2.3622,257.0,2.62,700.0,148.0,1693.15,0.22,159.0,2.33,1.0,3.0,3.0,0.5,0.5,20.7,232.0,58.0,490.15,0.36,41.6,7.38,50.0,20.0,20.0,109.0,36.0,36.0,2072.0,0.23,360.0,3890.0,1.0,5621.206619,1,
0.8,11.3137085,4.949747468,100.0,31.0,100.0,2.3622,257.0,2.62,700.0,148.0,1693.15,0.22,159.0,2.33,1.0,3.0,3.0,0.5,0.5,20.7,232.0,58.0,490.15,0.36,41.6,7.38,50.0,20.0,20.0,109.0,36.0,36.0,2072.0,0.23,360.0,3890.0,1.0,4222.290487,1,
0.8,11.3137085,4.949747468,100.0,61.0,100.0,2.3622,257.0,2.62,700.0,148.0,1693.15,0.22,159.0,2.33,1.0,3.0,3.0,0.5,0.5,20.7,232.0,58.0,490.15,0.36,41.6,7.38,50.0,20.0,20.0,109.0,36.0,36.0,2072.0,0.23,360.0,3890.0,1.0,3502.306161,1,
0.8,11.3137085,4.949747468,125.0,44.8,100.0,2.3622,257.0,2.62,700.0,148.0,1693.15,0.22,159.0,2.33,1.0,3.0,3.0,0.5,0.5,20.7,232.0,58.0,490.15,0.36,41.6,7.38,50.0,20.0,20.0,109.0,36.0,36.0,2072.0,0.23,360.0,3890.0,1.0,2774.133754,0,40.0
0.8,11.3137085,4.949747468,75.0,44.8,75.0,2.3622,257.0,2.62,700.0,148.0,1693.15,0.22,159.0,2.33,1.0,3.0,3.0,0.5,0.5,20.7,232.0,58.0,490.15,0.36,41.6,7.38,50.0,20.0,20.0,109.0,36.0,36.0,2072.0,0.23,360.0,3890.0,1.0,9527.270023,0,40.0
0.8,11.3137085,4.949747468,60.0,16.0,60.0,2.3622,257.0,2.62,700.0,148.0,1693.15,0.22,159.0,2.33,1.0,3.0,3.0,0.5,0.5,20.7,232.0,58.0,490.15,0.36,41.6,7.38,50.0,20.0,20.0,109.0,36.0,36.0,2072.0,0.23,360.0,3890.0,1.0,24442.0905,0,40.0
0.8,11.3137085,4.949747468,140.0,16.0,100.0,2.3622,257.0,2.62,700.0,148.0,1693.15,0.22,159.0,2.33,1.0,3.0,3.0,0.5,0.5,20.7,232.0,58.0,490.15,0.36,41.6,7.38,50.0,20.0,20.0,109.0,36.0,36.0,2072.0,0.23,360.0,3890.0,1.0,3136.303002,0,40.0
0.8,11.3137085,4.949747468,150.0,25.0,125.0,2.3622,257.0,2.62,700.0,148.0,1693.15,0.22,159.0,2.33,1.0,3.0,3.0,0.5,0.5,20.7,232.0,58.0,490.15,0.36,41.6,7.38,50.0,20.0,20.0,109.0,36.0,36.0,2072.0,0.23,360.0,3890.0,1.0,1615.600932,0,40.0
0.8,11.3137085,4.949747468,100.0,15.0,60.0,2.3622,257.0,2.62,700.0,148.0,1693.15,0.22,159.0,2.33,1.0,3.0,3.0,0.5,0.5,20.7,232.0,58.0,490.15,0.36,41.6,7.38,50.0,20.0,20.0,109.0,36.0,36.0,2072.0,0.23,360.0,3890.0,1.0,12005.78205,0,30.0
