Repository: Akira-221/Dualformer

# Dualformer
This is the official PyTorch implementation of ''Dualformer: Time-Frequency Dual Domain Learning for Long-term Time Series Forecasting''.

The dataset and baseline models used in the paper can be found at https://github.com/thuml/Time-Series-Library/tree/main

File: processed_data/source_processed.csv (part 8 of 9)
"Pitch, mm","PkgHlfDiagSz, mm","DieHlfDiagSz, mm","ΔT, °C","t (Ramp up and hot dwell time), min","Tmax, °C","Substrate thickness, mm",Ball count,"Package CTE, ppm/°C",Package Specific Heat J/KgK,Package Thermal conductivity W/mK,"Package melting temp., K",Packag Poisson ratio,"Package Young Module, GPa","Package density, g/cm3","Package Plating (0:None, 1:Ni/Au, )",b_Ag (Wt. % Ag comp. in ball alloy),p_Ag (Wt. % Ag comp. in paste alloy),b_Cu (Wt. % Cu comp. in ball alloy),p_Cu (Wt. % Cu comp. in paste alloy),Solder CTE,Solder Specific Heat J/KgK,Solder Thermal conductivity W/mK,Solder melting temp.,Solder Poisson Ratio,Solder Young Module,Solder density,Solder Tensile Strength MPa,Substrate CTE x-y-direction,Substrate CTE z-direction,Substrate Specific Heat J/KgK,Substrate Thermal Conductivity x-y-direction W/mK,Substrate Thermal Conductivity z-direction W/mK,Substrate melting temp.,Substrate Poisson ratio,Substrate Young Module,Substrate density,"Substratre Plating (0:None, 1:Ni/Au, )",mean life (cycle),cycle_mode,frequency_min_per_cycle
0.8,11.3137085,4.949747468,100.0,47.3,100.0,3.175,257.0,2.62,700.0,148.0,1693.15,0.22,159.0,2.33,1.0,3.0,3.0,0.5,0.5,20.7,232.0,58.0,490.15,0.36,41.6,7.38,50.0,20.0,20.0,109.0,36.0,36.0,2072.0,0.23,360.0,3890.0,1.0,2230.847733,0,40.0
0.8,11.3137085,4.949747468,100.0,79.6,100.0,3.175,257.0,2.62,700.0,148.0,1693.15,0.22,159.0,2.33,1.0,3.0,3.0,0.5,0.5,20.7,232.0,58.0,490.15,0.36,41.6,7.38,50.0,20.0,20.0,109.0,36.0,36.0,2072.0,0.23,360.0,3890.0,1.0,1932.121291,0,50.0
0.8,11.3137085,4.949747468,100.0,30.0,100.0,3.175,257.0,2.62,700.0,148.0,1693.15,0.22,159.0,2.33,1.0,3.0,3.0,0.5,0.5,20.7,232.0,58.0,490.15,0.36,41.6,7.38,50.0,20.0,20.0,109.0,36.0,36.0,2072.0,0.23,360.0,3890.0,1.0,2529.797068,0,60.0
0.8,11.3137085,4.949747468,100.0,40.0,100.0,3.175,257.0,2.62,700.0,148.0,1693.15,0.22,159.0,2.33,1.0,3.0,3.0,0.5,0.5,20.7,232.0,58.0,490.15,0.36,41.6,7.38,50.0,20.0,20.0,109.0,36.0,36.0,2072.0,0.23,360.0,3890.0,1.0,2336.563595,0,80.0
0.8,11.3137085,4.949747468,100.0,47.3,100.0,3.175,257.0,2.62,700.0,148.0,1693.15,0.22,159.0,2.33,1.0,3.0,3.0,0.5,0.5,20.7,232.0,58.0,490.15,0.36,41.6,7.38,50.0,20.0,20.0,109.0,36.0,36.0,2072.0,0.23,360.0,3890.0,1.0,2230.847733,0,80.0
0.8,11.3137085,4.949747468,100.0,70.0,100.0,3.175,257.0,2.62,700.0,148.0,1693.15,0.22,159.0,2.33,1.0,3.0,3.0,0.5,0.5,20.7,232.0,58.0,490.15,0.36,41.6,7.38,50.0,20.0,20.0,109.0,36.0,36.0,2072.0,0.23,360.0,3890.0,1.0,2001.937417,0,90.0
0.8,11.3137085,4.949747468,100.0,70.0,100.0,3.175,257.0,2.62,700.0,148.0,1693.15,0.22,159.0,2.33,1.0,3.0,3.0,0.5,0.5,20.7,232.0,58.0,490.15,0.36,41.6,7.38,50.0,20.0,20.0,109.0,36.0,36.0,2072.0,0.23,360.0,3890.0,1.0,2001.937417,0,100.0
0.8,11.3137085,4.949747468,100.0,60.0,100.0,3.175,257.0,2.62,700.0,148.0,1693.15,0.22,159.0,2.33,1.0,3.0,3.0,0.5,0.5,20.7,232.0,58.0,490.15,0.36,41.6,7.38,50.0,20.0,20.0,109.0,36.0,36.0,2072.0,0.23,360.0,3890.0,1.0,2089.013277,0,120.0
0.8,11.3137085,4.949747468,100.0,70.0,100.0,3.175,257.0,2.62,700.0,148.0,1693.15,0.22,159.0,2.33,1.0,3.0,3.0,0.5,0.5,20.7,232.0,58.0,490.15,0.36,41.6,7.38,50.0,20.0,20.0,109.0,36.0,36.0,2072.0,0.23,360.0,3890.0,1.0,2001.937417,0,140.0
0.8,11.3137085,4.949747468,100.0,120.0,100.0,3.175,257.0,2.62,700.0,148.0,1693.15,0.22,159.0,2.33,1.0,3.0,3.0,0.5,0.5,20.7,232.0,58.0,490.15,0.36,41.6,7.38,50.0,20.0,20.0,109.0,36.0,36.0,2072.0,0.23,360.0,3890.0,1.0,1725.03025,0,240.0
0.8,11.3137085,4.949747468,100.0,310.0,100.0,3.175,257.0,2.62,700.0,148.0,1693.15,0.22,159.0,2.33,1.0,3.0,3.0,0.5,0.5,20.7,232.0,58.0,490.15,0.36,41.6,7.38,50.0,20.0,20.0,109.0,36.0,36.0,2072.0,0.23,360.0,3890.0,1.0,1327.24921,0,720.0
0.8,11.3137085,4.949747468,100.0,11.0,100.0,3.175,257.0,2.62,700.0,148.0,1693.15,0.22,159.0,2.33,1.0,3.0,3.0,0.5,0.5,20.7,232.0,58.0,490.15,0.36,41.6,7.38,50.0,20.0,20.0,109.0,36.0,36.0,2072.0,0.23,360.0,3890.0,1.0,3337.59715,1,
0.8,11.3137085,4.949747468,100.0,31.0,100.0,3.175,257.0,2.62,700.0,148.0,1693.15,0.22,159.0,2.33,1.0,3.0,3.0,0.5,0.5,20.7,232.0,58.0,490.15,0.36,41.6,7.38,50.0,20.0,20.0,109.0,36.0,36.0,2072.0,0.23,360.0,3890.0,1.0,2506.989273,1,
0.8,11.3137085,4.949747468,100.0,61.0,100.0,3.175,257.0,2.62,700.0,148.0,1693.15,0.22,159.0,2.33,1.0,3.0,3.0,0.5,0.5,20.7,232.0,58.0,490.15,0.36,41.6,7.38,50.0,20.0,20.0,109.0,36.0,36.0,2072.0,0.23,360.0,3890.0,1.0,2079.497847,1,
0.8,11.3137085,4.949747468,125.0,44.8,100.0,3.175,257.0,2.62,700.0,148.0,1693.15,0.22,159.0,2.33,1.0,3.0,3.0,0.5,0.5,20.7,232.0,58.0,490.15,0.36,41.6,7.38,50.0,20.0,20.0,109.0,36.0,36.0,2072.0,0.23,360.0,3890.0,1.0,1647.144739,0,40.0
0.8,11.3137085,4.949747468,75.0,44.8,75.0,3.175,257.0,2.62,700.0,148.0,1693.15,0.22,159.0,2.33,1.0,3.0,3.0,0.5,0.5,20.7,232.0,58.0,490.15,0.36,41.6,7.38,50.0,20.0,20.0,109.0,36.0,36.0,2072.0,0.23,360.0,3890.0,1.0,5656.82627,0,40.0
0.8,11.3137085,4.949747468,60.0,16.0,60.0,3.175,257.0,2.62,700.0,148.0,1693.15,0.22,159.0,2.33,1.0,3.0,3.0,0.5,0.5,20.7,232.0,58.0,490.15,0.36,41.6,7.38,50.0,20.0,20.0,109.0,36.0,36.0,2072.0,0.23,360.0,3890.0,1.0,14512.51611,0,40.0
0.8,11.3137085,4.949747468,140.0,16.0,100.0,3.175,257.0,2.62,700.0,148.0,1693.15,0.22,159.0,2.33,1.0,3.0,3.0,0.5,0.5,20.7,232.0,58.0,490.15,0.36,41.6,7.38,50.0,20.0,20.0,109.0,36.0,36.0,2072.0,0.23,360.0,3890.0,1.0,1862.183099,0,40.0
0.8,11.3137085,4.949747468,150.0,25.0,125.0,3.175,257.0,2.62,700.0,148.0,1693.15,0.22,159.0,2.33,1.0,3.0,3.0,0.5,0.5,20.7,232.0,58.0,490.15,0.36,41.6,7.38,50.0,20.0,20.0,109.0,36.0,36.0,2072.0,0.23,360.0,3890.0,1.0,959.2646972,0,40.0
0.8,11.3137085,4.949747468,100.0,15.0,60.0,3.175,257.0,2.62,700.0,148.0,1693.15,0.22,159.0,2.33,1.0,3.0,3.0,0.5,0.5,20.7,232.0,58.0,490.15,0.36,41.6,7.38,50.0,20.0,20.0,109.0,36.0,36.0,2072.0,0.23,360.0,3890.0,1.0,7128.44531,0,30.0
0.8,11.3137085,4.949747468,165.0,30.0,125.0,3.175,257.0,2.62,700.0,148.0,1693.15,0.22,159.0,2.33,1.0,3.0,3.0,0.5,0.5,20.7,232.0,58.0,490.15,0.36,41.6,7.38,50.0,20.0,20.0,109.0,36.0,36.0,2072.0,0.23,360.0,3890.0,1.0,440.6439074,0,60.0
0.8,11.3137085,4.949747468,165.0,21.0,125.0,3.175,257.0,2.62,700.0,148.0,1693.15,0.22,159.0,2.33,1.0,3.0,3.0,0.5,0.5,20.7,232.0,58.0,490.15,0.36,41.6,7.38,50.0,20.0,20.0,109.0,36.0,36.0,2072.0,0.23,360.0,3890.0,1.0,486.2635217,0,42.0
0.8,11.3137085,4.949747468,165.0,120.0,125.0,3.175,257.0,2.62,700.0,148.0,1693.15,0.22,159.0,2.33,1.0,3.0,3.0,0.5,0.5,20.7,232.0,58.0,490.15,0.36,41.6,7.38,50.0,20.0,20.0,109.0,36.0,36.0,2072.0,0.23,360.0,3890.0,1.0,300.4683971,0,240.0
0.8,11.3137085,4.949747468,180.0,15.0,125.0,3.175,257.0,2.62,700.0,148.0,1693.15,0.22,159.0,2.33,1.0,3.0,3.0,0.5,0.5,20.7,232.0,58.0,490.15,0.36,41.6,7.38,50.0,20.0,20.0,109.0,36.0,36.0,2072.0,0.23,360.0,3890.0,1.0,471.3278406,0,30.0
0.8,11.3137085,4.949747468,100.0,15.0,100.0,3.175,257.0,2.62,700.0,148.0,1693.15,0.22,159.0,2.33,1.0,3.0,3.0,0.5,0.5,20.7,232.0,58.0,490.15,0.36,41.6,7.38,50.0,20.0,20.0,109.0,36.0,36.0,2072.0,0.23,360.0,3890.0,1.0,1695.509168,0,30.0
0.8,11.3137085,4.949747468,100.0,38.65,100.0,3.175,257.0,2.62,700.0,148.0,1693.15,0.22,159.0,2.33,1.0,3.0,3.0,0.5,0.5,20.7,232.0,58.0,490.15,0.36,41.6,7.38,50.0,20.0,20.0,109.0,36.0,36.0,2072.0,0.23,360.0,3890.0,1.0,1305.466876,0,30.0
0.8,11.3137085,4.949747468,100.0,20.0,100.0,3.175,257.0,2.62,700.0,148.0,1693.15,0.22,159.0,2.33,1.0,3.0,3.0,0.5,0.5,20.7,232.0,58.0,490.15,0.36,41.6,7.38,50.0,20.0,20.0,109.0,36.0,36.0,2072.0,0.23,360.0,3890.0,1.0,1566.001102,0,40.0
0.8,11.3137085,4.949747468,100.0,47.3,100.0,3.175,257.0,2.62,700.0,148.0,1693.15,0.22,159.0,2.33,1.0,3.0,3.0,0.5,0.5,20.7,232.0,58.0,490.15,0.36,41.6,7.38,50.0,20.0,20.0,109.0,36.0,36.0,2072.0,0.23,360.0,3890.0,1.0,1234.638743,0,40.0
0.8,11.3137085,4.949747468,100.0,79.6,100.0,3.175,257.0,2.62,700.0,148.0,1693.15,0.22,159.0,2.33,1.0,3.0,3.0,0.5,0.5,20.7,232.0,58.0,490.15,0.36,41.6,7.38,50.0,20.0,20.0,109.0,36.0,36.0,2072.0,0.23,360.0,3890.0,1.0,1069.311799,0,50.0
0.8,11.3137085,4.949747468,100.0,30.0,100.0,3.175,257.0,2.62,700.0,148.0,1693.15,0.22,159.0,2.33,1.0,3.0,3.0,0.5,0.5,20.7,232.0,58.0,490.15,0.36,41.6,7.38,50.0,20.0,20.0,109.0,36.0,36.0,2072.0,0.23,360.0,3890.0,1.0,1400.089046,0,60.0
0.8,11.3137085,4.949747468,100.0,40.0,100.0,3.175,257.0,2.62,700.0,148.0,1693.15,0.22,159.0,2.33,1.0,3.0,3.0,0.5,0.5,20.7,232.0,58.0,490.15,0.36,41.6,7.38,50.0,20.0,20.0,109.0,36.0,36.0,2072.0,0.23,360.0,3890.0,1.0,1293.146053,0,80.0
0.8,11.3137085,4.949747468,100.0,47.3,100.0,3.175,257.0,2.62,700.0,148.0,1693.15,0.22,159.0,2.33,1.0,3.0,3.0,0.5,0.5,20.7,232.0,58.0,490.15,0.36,41.6,7.38,50.0,20.0,20.0,109.0,36.0,36.0,2072.0,0.23,360.0,3890.0,1.0,1234.638743,0,80.0
0.8,11.3137085,4.949747468,100.0,70.0,100.0,3.175,257.0,2.62,700.0,148.0,1693.15,0.22,159.0,2.33,1.0,3.0,3.0,0.5,0.5,20.7,232.0,58.0,490.15,0.36,41.6,7.38,50.0,20.0,20.0,109.0,36.0,36.0,2072.0,0.23,360.0,3890.0,1.0,1107.950785,0,90.0
0.8,11.3137085,4.949747468,100.0,70.0,100.0,3.175,257.0,2.62,700.0,148.0,1693.15,0.22,159.0,2.33,1.0,3.0,3.0,0.5,0.5,20.7,232.0,58.0,490.15,0.36,41.6,7.38,50.0,20.0,20.0,109.0,36.0,36.0,2072.0,0.23,360.0,3890.0,1.0,1107.950785,0,100.0
0.8,11.3137085,4.949747468,100.0,60.0,100.0,3.175,257.0,2.62,700.0,148.0,1693.15,0.22,159.0,2.33,1.0,3.0,3.0,0.5,0.5,20.7,232.0,58.0,490.15,0.36,41.6,7.38,50.0,20.0,20.0,109.0,36.0,36.0,2072.0,0.23,360.0,3890.0,1.0,1156.141985,0,120.0
0.8,11.3137085,4.949747468,100.0,70.0,100.0,3.175,257.0,2.62,700.0,148.0,1693.15,0.22,159.0,2.33,1.0,3.0,3.0,0.5,0.5,20.7,232.0,58.0,490.15,0.36,41.6,7.38,50.0,20.0,20.0,109.0,36.0,36.0,2072.0,0.23,360.0,3890.0,1.0,1107.950785,0,140.0
0.8,11.3137085,4.949747468,100.0,120.0,100.0,3.175,257.0,2.62,700.0,148.0,1693.15,0.22,159.0,2.33,1.0,3.0,3.0,0.5,0.5,20.7,232.0,58.0,490.15,0.36,41.6,7.38,50.0,20.0,20.0,109.0,36.0,36.0,2072.0,0.23,360.0,3890.0,1.0,954.6994844,0,240.0
0.8,11.3137085,4.949747468,100.0,310.0,100.0,3.175,257.0,2.62,700.0,148.0,1693.15,0.22,159.0,2.33,1.0,3.0,3.0,0.5,0.5,20.7,232.0,58.0,490.15,0.36,41.6,7.38,50.0,20.0,20.0,109.0,36.0,36.0,2072.0,0.23,360.0,3890.0,1.0,734.5518356,0,720.0
0.8,11.3137085,4.949747468,100.0,11.0,100.0,3.175,257.0,2.62,700.0,148.0,1693.15,0.22,159.0,2.33,1.0,3.0,3.0,0.5,0.5,20.7,232.0,58.0,490.15,0.36,41.6,7.38,50.0,20.0,20.0,109.0,36.0,36.0,2072.0,0.23,360.0,3890.0,1.0,1847.157334,1,
0.8,11.3137085,4.949747468,100.0,31.0,100.0,3.175,257.0,2.62,700.0,148.0,1693.15,0.22,159.0,2.33,1.0,3.0,3.0,0.5,0.5,20.7,232.0,58.0,490.15,0.36,41.6,7.38,50.0,20.0,20.0,109.0,36.0,36.0,2072.0,0.23,360.0,3890.0,1.0,1387.466316,1,
0.8,11.3137085,4.949747468,100.0,61.0,100.0,3.175,257.0,2.62,700.0,148.0,1693.15,0.22,159.0,2.33,1.0,3.0,3.0,0.5,0.5,20.7,232.0,58.0,490.15,0.36,41.6,7.38,50.0,20.0,20.0,109.0,36.0,36.0,2072.0,0.23,360.0,3890.0,1.0,1150.875773,1,
0.8,11.3137085,4.949747468,125.0,44.8,100.0,3.175,257.0,2.62,700.0,148.0,1693.15,0.22,159.0,2.33,1.0,3.0,3.0,0.5,0.5,20.7,232.0,58.0,490.15,0.36,41.6,7.38,50.0,20.0,20.0,109.0,36.0,36.0,2072.0,0.23,360.0,3890.0,1.0,911.5945838,0,40.0
0.8,11.3137085,4.949747468,75.0,44.8,75.0,3.175,257.0,2.62,700.0,148.0,1693.15,0.22,159.0,2.33,1.0,3.0,3.0,0.5,0.5,20.7,232.0,58.0,490.15,0.36,41.6,7.38,50.0,20.0,20.0,109.0,36.0,36.0,2072.0,0.23,360.0,3890.0,1.0,3130.709808,0,40.0
0.8,11.3137085,4.949747468,60.0,16.0,60.0,3.175,257.0,2.62,700.0,148.0,1693.15,0.22,159.0,2.33,1.0,3.0,3.0,0.5,0.5,20.7,232.0,58.0,490.15,0.36,41.6,7.38,50.0,20.0,20.0,109.0,36.0,36.0,2072.0,0.23,360.0,3890.0,1.0,8031.796336,0,40.0
0.8,11.3137085,4.949747468,140.0,16.0,100.0,3.175,257.0,2.62,700.0,148.0,1693.15,0.22,159.0,2.33,1.0,3.0,3.0,0.5,0.5,20.7,232.0,58.0,490.15,0.36,41.6,7.38,50.0,20.0,20.0,109.0,36.0,36.0,2072.0,0.23,360.0,3890.0,1.0,1030.605257,0,40.0
0.8,11.3137085,4.949747468,150.0,25.0,125.0,3.175,257.0,2.62,700.0,148.0,1693.15,0.22,159.0,2.33,1.0,3.0,3.0,0.5,0.5,20.7,232.0,58.0,490.15,0.36,41.6,7.38,50.0,20.0,20.0,109.0,36.0,36.0,2072.0,0.23,360.0,3890.0,1.0,530.8947548,0,40.0
0.8,11.3137085,4.949747468,100.0,15.0,60.0,3.175,257.0,2.62,700.0,148.0,1693.15,0.22,159.0,2.33,1.0,3.0,3.0,0.5,0.5,20.7,232.0,58.0,490.15,0.36,41.6,7.38,50.0,20.0,20.0,109.0,36.0,36.0,2072.0,0.23,360.0,3890.0,1.0,3945.161577,0,30.0
0.8,6.363961031,4.949747468,100.0,47.3,100.0,3.175,191.0,2.62,700.0,148.0,1693.15,0.22,159.0,2.33,1.0,3.0,3.0,0.5,0.5,20.7,232.0,58.0,490.15,0.36,41.6,7.38,50.0,20.0,20.0,109.0,36.0,36.0,2072.0,0.23,360.0,3890.0,1.0,1067.0,0,40.0
0.8,6.363961031,4.949747468,165.0,30.0,125.0,3.175,191.0,2.62,700.0,148.0,1693.15,0.22,159.0,2.33,1.0,3.0,3.0,0.5,0.5,20.7,232.0,58.0,490.15,0.36,41.6,7.38,50.0,20.0,20.0,109.0,36.0,36.0,2072.0,0.23,360.0,3890.0,1.0,287.5513644,0,60.0
0.8,6.363961031,4.949747468,165.0,21.0,125.0,3.175,191.0,2.62,700.0,148.0,1693.15,0.22,159.0,2.33,1.0,3.0,3.0,0.5,0.5,20.7,232.0,58.0,490.15,0.36,41.6,7.38,50.0,20.0,20.0,109.0,36.0,36.0,2072.0,0.23,360.0,3890.0,1.0,317.3213944,0,42.0
0.8,6.363961031,4.949747468,165.0,120.0,125.0,3.175,191.0,2.62,700.0,148.0,1693.15,0.22,159.0,2.33,1.0,3.0,3.0,0.5,0.5,20.7,232.0,58.0,490.15,0.36,41.6,7.38,50.0,20.0,20.0,109.0,36.0,36.0,2072.0,0.23,360.0,3890.0,1.0,196.076914,0,240.0
0.8,6.363961031,4.949747468,180.0,15.0,125.0,3.175,191.0,2.62,700.0,148.0,1693.15,0.22,159.0,2.33,1.0,3.0,3.0,0.5,0.5,20.7,232.0,58.0,490.15,0.36,41.6,7.38,50.0,20.0,20.0,109.0,36.0,36.0,2072.0,0.23,360.0,3890.0,1.0,307.5748044,0,30.0
0.8,6.363961031,4.949747468,100.0,15.0,100.0,3.175,191.0,2.62,700.0,148.0,1693.15,0.22,159.0,2.33,1.0,3.0,3.0,0.5,0.5,20.7,232.0,58.0,490.15,0.36,41.6,7.38,50.0,20.0,20.0,109.0,36.0,36.0,2072.0,0.23,360.0,3890.0,1.0,1106.43984,0,30.0
0.8,6.363961031,4.949747468,100.0,38.65,100.0,3.175,191.0,2.62,700.0,148.0,1693.15,0.22,159.0,2.33,1.0,3.0,3.0,0.5,0.5,20.7,232.0,58.0,490.15,0.36,41.6,7.38,50.0,20.0,20.0,109.0,36.0,36.0,2072.0,0.23,360.0,3890.0,1.0,851.9096145,0,30.0
0.8,6.363961031,4.949747468,100.0,20.0,100.0,3.175,191.0,2.62,700.0,148.0,1693.15,0.22,159.0,2.33,1.0,3.0,3.0,0.5,0.5,20.7,232.0,58.0,490.15,0.36,41.6,7.38,50.0,20.0,20.0,109.0,36.0,36.0,2072.0,0.23,360.0,3890.0,1.0,1021.926653,0,40.0
0.8,6.363961031,4.949747468,100.0,47.3,100.0,3.175,191.0,2.62,700.0,148.0,1693.15,0.22,159.0,2.33,1.0,3.0,3.0,0.5,0.5,20.7,232.0,58.0,490.15,0.36,41.6,7.38,50.0,20.0,20.0,109.0,36.0,36.0,2072.0,0.23,360.0,3890.0,1.0,805.6892406,0,40.0
0.8,6.363961031,4.949747468,100.0,79.6,100.0,3.175,191.0,2.62,700.0,148.0,1693.15,0.22,159.0,2.33,1.0,3.0,3.0,0.5,0.5,20.7,232.0,58.0,490.15,0.36,41.6,7.38,50.0,20.0,20.0,109.0,36.0,36.0,2072.0,0.23,360.0,3890.0,1.0,697.8016978,0,50.0
0.8,6.363961031,4.949747468,100.0,30.0,100.0,3.175,191.0,2.62,700.0,148.0,1693.15,0.22,159.0,2.33,1.0,3.0,3.0,0.5,0.5,20.7,232.0,58.0,490.15,0.36,41.6,7.38,50.0,20.0,20.0,109.0,36.0,36.0,2072.0,0.23,360.0,3890.0,1.0,913.6572831,0,60.0
0.8,6.363961031,4.949747468,100.0,40.0,100.0,3.175,191.0,2.62,700.0,148.0,1693.15,0.22,159.0,2.33,1.0,3.0,3.0,0.5,0.5,20.7,232.0,58.0,490.15,0.36,41.6,7.38,50.0,20.0,20.0,109.0,36.0,36.0,2072.0,0.23,360.0,3890.0,1.0,843.8694048,0,80.0
0.8,6.363961031,4.949747468,100.0,47.3,100.0,3.175,191.0,2.62,700.0,148.0,1693.15,0.22,159.0,2.33,1.0,3.0,3.0,0.5,0.5,20.7,232.0,58.0,490.15,0.36,41.6,7.38,50.0,20.0,20.0,109.0,36.0,36.0,2072.0,0.23,360.0,3890.0,1.0,805.6892406,0,80.0
0.8,6.363961031,4.949747468,100.0,70.0,100.0,3.175,191.0,2.62,700.0,148.0,1693.15,0.22,159.0,2.33,1.0,3.0,3.0,0.5,0.5,20.7,232.0,58.0,490.15,0.36,41.6,7.38,50.0,20.0,20.0,109.0,36.0,36.0,2072.0,0.23,360.0,3890.0,1.0,723.0163734,0,90.0
0.8,6.363961031,4.949747468,100.0,70.0,100.0,3.175,191.0,2.62,700.0,148.0,1693.15,0.22,159.0,2.33,1.0,3.0,3.0,0.5,0.5,20.7,232.0,58.0,490.15,0.36,41.6,7.38,50.0,20.0,20.0,109.0,36.0,36.0,2072.0,0.23,360.0,3890.0,1.0,723.0163734,0,100.0
0.8,6.363961031,4.949747468,100.0,60.0,100.0,3.175,191.0,2.62,700.0,148.0,1693.15,0.22,159.0,2.33,1.0,3.0,3.0,0.5,0.5,20.7,232.0,58.0,490.15,0.36,41.6,7.38,50.0,20.0,20.0,109.0,36.0,36.0,2072.0,0.23,360.0,3890.0,1.0,754.4645453,0,120.0
0.8,6.363961031,4.949747468,100.0,70.0,100.0,3.175,191.0,2.62,700.0,148.0,1693.15,0.22,159.0,2.33,1.0,3.0,3.0,0.5,0.5,20.7,232.0,58.0,490.15,0.36,41.6,7.38,50.0,20.0,20.0,109.0,36.0,36.0,2072.0,0.23,360.0,3890.0,1.0,723.0163734,0,140.0
0.8,6.363961031,4.949747468,100.0,120.0,100.0,3.175,191.0,2.62,700.0,148.0,1693.15,0.22,159.0,2.33,1.0,3.0,3.0,0.5,0.5,20.7,232.0,58.0,490.15,0.36,41.6,7.38,50.0,20.0,20.0,109.0,36.0,36.0,2072.0,0.23,360.0,3890.0,1.0,623.0090436,0,240.0
0.8,6.363961031,4.949747468,100.0,310.0,100.0,3.175,191.0,2.62,700.0,148.0,1693.15,0.22,159.0,2.33,1.0,3.0,3.0,0.5,0.5,20.7,232.0,58.0,490.15,0.36,41.6,7.38,50.0,20.0,20.0,109.0,36.0,36.0,2072.0,0.23,360.0,3890.0,1.0,479.3471077,0,720.0
0.8,6.363961031,4.949747468,100.0,11.0,100.0,3.175,191.0,2.62,700.0,148.0,1693.15,0.22,159.0,2.33,1.0,3.0,3.0,0.5,0.5,20.7,232.0,58.0,490.15,0.36,41.6,7.38,50.0,20.0,20.0,109.0,36.0,36.0,2072.0,0.23,360.0,3890.0,1.0,1205.401011,1,
0.8,6.363961031,4.949747468,100.0,31.0,100.0,3.175,191.0,2.62,700.0,148.0,1693.15,0.22,159.0,2.33,1.0,3.0,3.0,0.5,0.5,20.7,232.0,58.0,490.15,0.36,41.6,7.38,50.0,20.0,20.0,109.0,36.0,36.0,2072.0,0.23,360.0,3890.0,1.0,905.4200579,1,
0.8,6.363961031,4.949747468,100.0,61.0,100.0,3.175,191.0,2.62,700.0,148.0,1693.15,0.22,159.0,2.33,1.0,3.0,3.0,0.5,0.5,20.7,232.0,58.0,490.15,0.36,41.6,7.38,50.0,20.0,20.0,109.0,36.0,36.0,2072.0,0.23,360.0,3890.0,1.0,751.0279686,1,
0.8,6.363961031,4.949747468,125.0,44.8,100.0,3.175,191.0,2.62,700.0,148.0,1693.15,0.22,159.0,2.33,1.0,3.0,3.0,0.5,0.5,20.7,232.0,58.0,490.15,0.36,41.6,7.38,50.0,20.0,20.0,109.0,36.0,36.0,2072.0,0.23,360.0,3890.0,1.0,594.8800424,0,40.0
0.8,6.363961031,4.949747468,75.0,44.8,75.0,3.175,191.0,2.62,700.0,148.0,1693.15,0.22,159.0,2.33,1.0,3.0,3.0,0.5,0.5,20.7,232.0,58.0,490.15,0.36,41.6,7.38,50.0,20.0,20.0,109.0,36.0,36.0,2072.0,0.23,360.0,3890.0,1.0,2043.009926,0,40.0
0.8,6.363961031,4.949747468,60.0,16.0,60.0,3.175,191.0,2.62,700.0,148.0,1693.15,0.22,159.0,2.33,1.0,3.0,3.0,0.5,0.5,20.7,232.0,58.0,490.15,0.36,41.6,7.38,50.0,20.0,20.0,109.0,36.0,36.0,2072.0,0.23,360.0,3890.0,1.0,5241.316074,0,40.0
0.8,6.363961031,4.949747468,140.0,16.0,100.0,3.175,191.0,2.62,700.0,148.0,1693.15,0.22,159.0,2.33,1.0,3.0,3.0,0.5,0.5,20.7,232.0,58.0,490.15,0.36,41.6,7.38,50.0,20.0,20.0,109.0,36.0,36.0,2072.0,0.23,360.0,3890.0,1.0,672.5429371,0,40.0
0.8,6.363961031,4.949747468,150.0,25.0,125.0,3.175,191.0,2.62,700.0,148.0,1693.15,0.22,159.0,2.33,1.0,3.0,3.0,0.5,0.5,20.7,232.0,58.0,490.15,0.36,41.6,7.38,50.0,20.0,20.0,109.0,36.0,36.0,2072.0,0.23,360.0,3890.0,1.0,346.4464356,0,40.0
0.8,6.363961031,4.949747468,100.0,15.0,60.0,3.175,191.0,2.62,700.0,148.0,1693.15,0.22,159.0,2.33,1.0,3.0,3.0,0.5,0.5,20.7,232.0,58.0,490.15,0.36,41.6,7.38,50.0,20.0,20.0,109.0,36.0,36.0,2072.0,0.23,360.0,3890.0,1.0,2574.4974,0,30.0
0.8,6.363961031,4.949747468,75.0,44.8,100.0,3.175,191.0,2.62,700.0,148.0,1693.15,0.22,159.0,2.33,1.0,3.0,3.0,0.5,0.5,20.7,232.0,58.0,490.15,0.36,41.6,7.38,50.0,20.0,20.0,109.0,36.0,36.0,2072.0,0.23,360.0,3890.0,1.0,2306.0,0,40.0
0.8,6.363961031,4.949747468,165.0,30.0,125.0,3.175,191.0,2.62,700.0,148.0,1693.15,0.22,159.0,2.33,1.0,3.0,3.0,0.5,0.5,20.7,232.0,58.0,490.15,0.36,41.6,7.38,50.0,20.0,20.0,109.0,36.0,36.0,2072.0,0.23,360.0,3890.0,1.0,406.124374,0,60.0
0.8,6.363961031,4.949747468,165.0,21.0,125.0,3.175,191.0,2.62,700.0,148.0,1693.15,0.22,159.0,2.33,1.0,3.0,3.0,0.5,0.5,20.7,232.0,58.0,490.15,0.36,41.6,7.38,50.0,20.0,20.0,109.0,36.0,36.0,2072.0,0.23,360.0,3890.0,1.0,448.1702005,0,42.0
0.8,6.363961031,4.949747468,165.0,120.0,125.0,3.175,191.0,2.62,700.0,148.0,1693.15,0.22,159.0,2.33,1.0,3.0,3.0,0.5,0.5,20.7,232.0,58.0,490.15,0.36,41.6,7.38,50.0,20.0,20.0,109.0,36.0,36.0,2072.0,0.23,360.0,3890.0,1.0,276.9300508,0,240.0
0.8,6.363961031,4.949747468,180.0,15.0,125.0,3.175,191.0,2.62,700.0,148.0,1693.15,0.22,159.0,2.33,1.0,3.0,3.0,0.5,0.5,20.7,232.0,58.0,490.15,0.36,41.6,7.38,50.0,20.0,20.0,109.0,36.0,36.0,2072.0,0.23,360.0,3890.0,1.0,434.4045633,0,30.0
0.8,6.363961031,4.949747468,100.0,15.0,100.0,3.175,191.0,2.62,700.0,148.0,1693.15,0.22,159.0,2.33,1.0,3.0,3.0,0.5,0.5,20.7,232.0,58.0,490.15,0.36,41.6,7.38,50.0,20.0,20.0,109.0,36.0,36.0,2072.0,0.23,360.0,3890.0,1.0,1562.684943,0,30.0
0.8,6.363961031,4.949747468,100.0,38.65,100.0,3.175,191.0,2.62,700.0,148.0,1693.15,0.22,159.0,2.33,1.0,3.0,3.0,0.5,0.5,20.7,232.0,58.0,490.15,0.36,41.6,7.38,50.0,20.0,20.0,109.0,36.0,36.0,2072.0,0.23,360.0,3890.0,1.0,1203.198112,0,30.0
0.8,6.363961031,4.949747468,100.0,20.0,100.0,3.175,191.0,2.62,700.0,148.0,1693.15,0.22,159.0,2.33,1.0,3.0,3.0,0.5,0.5,20.7,232.0,58.0,490.15,0.36,41.6,7.38,50.0,20.0,20.0,109.0,36.0,36.0,2072.0,0.23,360.0,3890.0,1.0,1443.322389,0,40.0
0.8,6.363961031,4.949747468,100.0,47.3,100.0,3.175,191.0,2.62,700.0,148.0,1693.15,0.22,159.0,2.33,1.0,3.0,3.0,0.5,0.5,20.7,232.0,58.0,490.15,0.36,41.6,7.38,50.0,20.0,20.0,109.0,36.0,36.0,2072.0,0.23,360.0,3890.0,1.0,1137.918574,0,40.0
0.8,6.363961031,4.949747468,100.0,79.6,100.0,3.175,191.0,2.62,700.0,148.0,1693.15,0.22,159.0,2.33,1.0,3.0,3.0,0.5,0.5,20.7,232.0,58.0,490.15,0.36,41.6,7.38,50.0,20.0,20.0,109.0,36.0,36.0,2072.0,0.23,360.0,3890.0,1.0,985.5431507,0,50.0
0.8,6.363961031,4.949747468,100.0,30.0,100.0,3.175,191.0,2.62,700.0,148.0,1693.15,0.22,159.0,2.33,1.0,3.0,3.0,0.5,0.5,20.7,232.0,58.0,490.15,0.36,41.6,7.38,50.0,20.0,20.0,109.0,36.0,36.0,2072.0,0.23,360.0,3890.0,1.0,1290.407691,0,60.0
0.8,6.363961031,4.949747468,100.0,40.0,100.0,3.175,191.0,2.62,700.0,148.0,1693.15,0.22,159.0,2.33,1.0,3.0,3.0,0.5,0.5,20.7,232.0,58.0,490.15,0.36,41.6,7.38,50.0,20.0,20.0,109.0,36.0,36.0,2072.0,0.23,360.0,3890.0,1.0,1191.842489,0,80.0
0.8,6.363961031,4.949747468,100.0,47.3,100.0,3.175,191.0,2.62,700.0,148.0,1693.15,0.22,159.0,2.33,1.0,3.0,3.0,0.5,0.5,20.7,232.0,58.0,490.15,0.36,41.6,7.38,50.0,20.0,20.0,109.0,36.0,36.0,2072.0,0.23,360.0,3890.0,1.0,1137.918574,0,80.0
0.8,6.363961031,4.949747468,100.0,70.0,100.0,3.175,191.0,2.62,700.0,148.0,1693.15,0.22,159.0,2.33,1.0,3.0,3.0,0.5,0.5,20.7,232.0,58.0,490.15,0.36,41.6,7.38,50.0,20.0,20.0,109.0,36.0,36.0,2072.0,0.23,360.0,3890.0,1.0,1021.155203,0,90.0
0.8,6.363961031,4.949747468,100.0,70.0,100.0,3.175,191.0,2.62,700.0,148.0,1693.15,0.22,159.0,2.33,1.0,3.0,3.0,0.5,0.5,20.7,232.0,58.0,490.15,0.36,41.6,7.38,50.0,20.0,20.0,109.0,36.0,36.0,2072.0,0.23,360.0,3890.0,1.0,1021.155203,0,100.0
0.8,6.363961031,4.949747468,100.0,60.0,100.0,3.175,191.0,2.62,700.0,148.0,1693.15,0.22,159.0,2.33,1.0,3.0,3.0,0.5,0.5,20.7,232.0,58.0,490.15,0.36,41.6,7.38,50.0,20.0,20.0,109.0,36.0,36.0,2072.0,0.23,360.0,3890.0,1.0,1065.571161,0,120.0
0.8,6.363961031,4.949747468,100.0,70.0,100.0,3.175,191.0,2.62,700.0,148.0,1693.15,0.22,159.0,2.33,1.0,3.0,3.0,0.5,0.5,20.7,232.0,58.0,490.15,0.36,41.6,7.38,50.0,20.0,20.0,109.0,36.0,36.0,2072.0,0.23,360.0,3890.0,1.0,1021.155203,0,140.0
0.8,6.363961031,4.949747468,100.0,120.0,100.0,3.175,191.0,2.62,700.0,148.0,1693.15,0.22,159.0,2.33,1.0,3.0,3.0,0.5,0.5,20.7,232.0,58.0,490.15,0.36,41.6,7.38,50.0,20.0,20.0,109.0,36.0,36.0,2072.0,0.23,360.0,3890.0,1.0,879.9094323,0,240.0
0.8,6.363961031,4.949747468,100.0,310.0,100.0,3.175,191.0,2.62,700.0,148.0,1693.15,0.22,159.0,2.33,1.0,3.0,3.0,0.5,0.5,20.7,232.0,58.0,490.15,0.36,41.6,7.38,50.0,20.0,20.0,109.0,36.0,36.0,2072.0,0.23,360.0,3890.0,1.0,677.0078954,0,720.0
0.8,6.363961031,4.949747468,100.0,11.0,100.0,3.175,191.0,2.62,700.0,148.0,1693.15,0.22,159.0,2.33,1.0,3.0,3.0,0.5,0.5,20.7,232.0,58.0,490.15,0.36,41.6,7.38,50.0,20.0,20.0,109.0,36.0,36.0,2072.0,0.23,360.0,3890.0,1.0,1702.453167,1,
0.8,6.363961031,4.949747468,100.0,31.0,100.0,3.175,191.0,2.62,700.0,148.0,1693.15,0.22,159.0,2.33,1.0,3.0,3.0,0.5,0.5,20.7,232.0,58.0,490.15,0.36,41.6,7.38,50.0,20.0,20.0,109.0,36.0,36.0,2072.0,0.23,360.0,3890.0,1.0,1278.773811,1,
0.8,6.363961031,4.949747468,100.0,61.0,100.0,3.175,191.0,2.62,700.0,148.0,1693.15,0.22,159.0,2.33,1.0,3.0,3.0,0.5,0.5,20.7,232.0,58.0,490.15,0.36,41.6,7.38,50.0,20.0,20.0,109.0,36.0,36.0,2072.0,0.23,360.0,3890.0,1.0,1060.717497,1,
0.8,6.363961031,4.949747468,125.0,44.8,100.0,3.175,191.0,2.62,700.0,148.0,1693.15,0.22,159.0,2.33,1.0,3.0,3.0,0.5,0.5,20.7,232.0,58.0,490.15,0.36,41.6,7.38,50.0,20.0,20.0,109.0,36.0,36.0,2072.0,0.23,360.0,3890.0,1.0,840.1813196,0,40.0
0.8,6.363961031,4.949747468,75.0,44.8,75.0,3.175,191.0,2.62,700.0,148.0,1693.15,0.22,159.0,2.33,1.0,3.0,3.0,0.5,0.5,20.7,232.0,58.0,490.15,0.36,41.6,7.38,50.0,20.0,20.0,109.0,36.0,36.0,2072.0,0.23,360.0,3890.0,1.0,2885.453627,0,40.0
0.8,6.363961031,4.949747468,60.0,16.0,60.0,3.175,191.0,2.62,700.0,148.0,1693.15,0.22,159.0,2.33,1.0,3.0,3.0,0.5,0.5,20.7,232.0,58.0,490.15,0.36,41.6,7.38,50.0,20.0,20.0,109.0,36.0,36.0,2072.0,0.23,360.0,3890.0,1.0,7402.594712,0,40.0
0.8,6.363961031,4.949747468,140.0,16.0,100.0,3.175,191.0,2.62,700.0,148.0,1693.15,0.22,159.0,2.33,1.0,3.0,3.0,0.5,0.5,20.7,232.0,58.0,490.15,0.36,41.6,7.38,50.0,20.0,20.0,109.0,36.0,36.0,2072.0,0.23,360.0,3890.0,1.0,949.8688342,0,40.0
0.8,6.363961031,4.949747468,150.0,25.0,125.0,3.175,191.0,2.62,700.0,148.0,1693.15,0.22,159.0,2.33,1.0,3.0,3.0,0.5,0.5,20.7,232.0,58.0,490.15,0.36,41.6,7.38,50.0,20.0,20.0,109.0,36.0,36.0,2072.0,0.23,360.0,3890.0,1.0,489.3050744,0,40.0
0.8,6.363961031,4.949747468,100.0,15.0,60.0,3.175,191.0,2.62,700.0,148.0,1693.15,0.22,159.0,2.33,1.0,3.0,3.0,0.5,0.5,20.7,232.0,58.0,490.15,0.36,41.6,7.38,50.0,20.0,20.0,109.0,36.0,36.0,2072.0,0.23,360.0,3890.0,1.0,3636.102187,0,30.0
0.8,6.363961031,4.949747468,75.0,44.8,75.0,3.175,191.0,2.62,700.0,148.0,1693.15,0.22,159.0,2.33,1.0,3.0,3.0,0.5,0.5,20.7,232.0,58.0,490.15,0.36,41.6,7.38,50.0,20.0,20.0,109.0,36.0,36.0,2072.0,0.23,360.0,3890.0,1.0,3452.0,0,40.0
0.8,6.363961031,4.949747468,165.0,30.0,125.0,3.175,191.0,2.62,700.0,148.0,1693.15,0.22,159.0,2.33,1.0,3.0,3.0,0.5,0.5,20.7,232.0,58.0,490.15,0.36,41.6,7.38,50.0,20.0,20.0,109.0,36.0,36.0,2072.0,0.23,360.0,3890.0,1.0,366.8756496,0,60.0
0.8,6.363961031,4.949747468,165.0,21.0,125.0,3.175,191.0,2.62,700.0,148.0,1693.15,0.22,159.0,2.33,1.0,3.0,3.0,0.5,0.5,20.7,232.0,58.0,490.15,0.36,41.6,7.38,50.0,20.0,20.0,109.0,36.0,36.0,2072.0,0.23,360.0,3890.0,1.0,404.8580779,0,42.0
0.8,6.363961031,4.949747468,165.0,120.0,125.0,3.175,191.0,2.62,700.0,148.0,1693.15,0.22,159.0,2.33,1.0,3.0,3.0,0.5,0.5,20.7,232.0,58.0,490.15,0.36,41.6,7.38,50.0,20.0,20.0,109.0,36.0,36.0,2072.0,0.23,360.0,3890.0,1.0,250.1669409,0,240.0
0.8,6.363961031,4.949747468,180.0,15.0,125.0,3.175,191.0,2.62,700.0,148.0,1693.15,0.22,159.0,2.33,1.0,3.0,3.0,0.5,0.5,20.7,232.0,58.0,490.15,0.36,41.6,7.38,50.0,20.0,20.0,109.0,36.0,36.0,2072.0,0.23,360.0,3890.0,1.0,392.4227812,0,30.0
0.8,6.363961031,4.949747468,100.0,15.0,100.0,3.175,191.0,2.62,700.0,148.0,1693.15,0.22,159.0,2.33,1.0,3.0,3.0,0.5,0.5,20.7,232.0,58.0,490.15,0.36,41.6,7.38,50.0,20.0,20.0,109.0,36.0,36.0,2072.0,0.23,360.0,3890.0,1.0,1411.663742,0,30.0
0.8,6.363961031,4.949747468,100.0,38.65,100.0,3.175,191.0,2.62,700.0,148.0,1693.15,0.22,159.0,2.33,1.0,3.0,3.0,0.5,0.5,20.7,232.0,58.0,490.15,0.36,41.6,7.38,50.0,20.0,20.0,109.0,36.0,36.0,2072.0,0.23,360.0,3890.0,1.0,1086.918485,0,30.0
0.8,6.363961031,4.949747468,100.0,20.0,100.0,3.175,191.0,2.62,700.0,148.0,1693.15,0.22,159.0,2.33,1.0,3.0,3.0,0.5,0.5,20.7,232.0,58.0,490.15,0.36,41.6,7.38,50.0,20.0,20.0,109.0,36.0,36.0,2072.0,0.23,360.0,3890.0,1.0,1303.83664,0,40.0
0.8,6.363961031,4.949747468,100.0,47.3,100.0,3.175,191.0,2.62,700.0,148.0,1693.15,0.22,159.0,2.33,1.0,3.0,3.0,0.5,0.5,20.7,232.0,58.0,490.15,0.36,41.6,7.38,50.0,20.0,20.0,109.0,36.0,36.0,2072.0,0.23,360.0,3890.0,1.0,1027.9477,0,40.0
0.8,6.363961031,4.949747468,100.0,79.6,100.0,3.175,191.0,2.62,700.0,148.0,1693.15,0.22,159.0,2.33,1.0,3.0,3.0,0.5,0.5,20.7,232.0,58.0,490.15,0.36,41.6,7.38,50.0,20.0,20.0,109.0,36.0,36.0,2072.0,0.23,360.0,3890.0,1.0,890.2981618,0,50.0
0.8,6.363961031,4.949747468,100.0,30.0,100.0,3.175,191.0,2.62,700.0,148.0,1693.15,0.22,159.0,2.33,1.0,3.0,3.0,0.5,0.5,20.7,232.0,58.0,490.15,0.36,41.6,7.38,50.0,20.0,20.0,109.0,36.0,36.0,2072.0,0.23,360.0,3890.0,1.0,1165.699944,0,60.0
0.8,6.363961031,4.949747468,100.0,40.0,100.0,3.175,191.0,2.62,700.0,148.0,1693.15,0.22,159.0,2.33,1.0,3.0,3.0,0.5,0.5,20.7,232.0,58.0,490.15,0.36,41.6,7.38,50.0,20.0,20.0,109.0,36.0,36.0,2072.0,0.23,360.0,3890.0,1.0,1076.660292,0,80.0
0.8,6.363961031,4.949747468,100.0,47.3,100.0,3.175,191.0,2.62,700.0,148.0,1693.15,0.22,159.0,2.33,1.0,3.0,3.0,0.5,0.5,20.7,232.0,58.0,490.15,0.36,41.6,7.38,50.0,20.0,20.0,109.0,36.0,36.0,2072.0,0.23,360.0,3890.0,1.0,1027.9477,0,80.0
0.8,6.363961031,4.949747468,100.0,70.0,100.0,3.175,191.0,2.62,700.0,148.0,1693.15,0.22,159.0,2.33,1.0,3.0,3.0,0.5,0.5,20.7,232.0,58.0,490.15,0.36,41.6,7.38,50.0,20.0,20.0,109.0,36.0,36.0,2072.0,0.23,360.0,3890.0,1.0,922.46859,0,90.0
0.8,6.363961031,4.949747468,100.0,70.0,100.0,3.175,191.0,2.62,700.0,148.0,1693.15,0.22,159.0,2.33,1.0,3.0,3.0,0.5,0.5,20.7,232.0,58.0,490.15,0.36,41.6,7.38,50.0,20.0,20.0,109.0,36.0,36.0,2072.0,0.23,360.0,3890.0,1.0,922.46859,0,100.0
0.8,6.363961031,4.949747468,100.0,60.0,100.0,3.175,191.0,2.62,700.0,148.0,1693.15,0.22,159.0,2.33,1.0,3.0,3.0,0.5,0.5,20.7,232.0,58.0,490.15,0.36,41.6,7.38,50.0,20.0,20.0,109.0,36.0,36.0,2072.0,0.23,360.0,3890.0,1.0,962.5920946,0,120.0
0.8,6.363961031,4.949747468,100.0,70.0,100.0,3.175,191.0,2.62,700.0,148.0,1693.15,0.22,159.0,2.33,1.0,3.0,3.0,0.5,0.5,20.7,232.0,58.0,490.15,0.36,41.6,7.38,50.0,20.0,20.0,109.0,36.0,36.0,2072.0,0.23,360.0,3890.0,1.0,922.46859,0,140.0
0.8,6.363961031,4.949747468,100.0,120.0,100.0,3.175,191.0,2.62,700.0,148.0,1693.15,0.22,159.0,2.33,1.0,3.0,3.0,0.5,0.5,20.7,232.0,58.0,490.15,0.36,41.6,7.38,50.0,20.0,20.0,109.0,36.0,36.0,2072.0,0.23,360.0,3890.0,1.0,794.8731109,0,240.0
0.8,6.363961031,4.949747468,100.0,310.0,100.0,3.175,191.0,2.62,700.0,148.0,1693.15,0.22,159.0,2.33,1.0,3.0,3.0,0.5,0.5,20.7,232.0,58.0,490.15,0.36,41.6,7.38,50.0,20.0,20.0,109.0,36.0,36.0,2072.0,0.23,360.0,3890.0,1.0,611.5804106,0,720.0
0.8,6.363961031,4.949747468,100.0,11.0,100.0,3.175,191.0,2.62,700.0,148.0,1693.15,0.22,159.0,2.33,1.0,3.0,3.0,0.5,0.5,20.7,232.0,58.0,490.15,0.36,41.6,7.38,50.0,20.0,20.0,109.0,36.0,36.0,2072.0,0.23,360.0,3890.0,1.0,1537.924468,1,
0.8,6.363961031,4.949747468,100.0,31.0,100.0,3.175,191.0,2.62,700.0,148.0,1693.15,0.22,159.0,2.33,1.0,3.0,3.0,0.5,0.5,20.7,232.0,58.0,490.15,0.36,41.6,7.38,50.0,20.0,20.0,109.0,36.0,36.0,2072.0,0.23,360.0,3890.0,1.0,1155.190387,1,
0.8,6.363961031,4.949747468,100.0,61.0,100.0,3.175,191.0,2.62,700.0,148.0,1693.15,0.22,159.0,2.33,1.0,3.0,3.0,0.5,0.5,20.7,232.0,58.0,490.15,0.36,41.6,7.38,50.0,20.0,20.0,109.0,36.0,36.0,2072.0,0.23,360.0,3890.0,1.0,958.2074995,1,
0.8,6.363961031,4.949747468,125.0,44.8,100.0,3.175,191.0,2.62,700.0,148.0,1693.15,0.22,159.0,2.33,1.0,3.0,3.0,0.5,0.5,20.7,232.0,58.0,490.15,0.36,41.6,7.38,50.0,20.0,20.0,109.0,36.0,36.0,2072.0,0.23,360.0,3890.0,1.0,758.9844077,0,40.0
0.8,6.363961031,4.949747468,75.0,44.8,75.0,3.175,191.0,2.62,700.0,148.0,1693.15,0.22,159.0,2.33,1.0,3.0,3.0,0.5,0.5,20.7,232.0,58.0,490.15,0.36,41.6,7.38,50.0,20.0,20.0,109.0,36.0,36.0,2072.0,0.23,360.0,3890.0,1.0,2606.597243,0,40.0
0.8,6.363961031,4.949747468,60.0,16.0,60.0,3.175,191.0,2.62,700.0,148.0,1693.15,0.22,159.0,2.33,1.0,3.0,3.0,0.5,0.5,20.7,232.0,58.0,490.15,0.36,41.6,7.38,50.0,20.0,20.0,109.0,36.0,36.0,2072.0,0.23,360.0,3890.0,1.0,6687.192194,0,40.0
0.8,6.363961031,4.949747468,140.0,16.0,100.0,3.175,191.0,2.62,700.0,148.0,1693.15,0.22,159.0,2.33,1.0,3.0,3.0,0.5,0.5,20.7,232.0,58.0,490.15,0.36,41.6,7.38,50.0,20.0,20.0,109.0,36.0,36.0,2072.0,0.23,360.0,3890.0,1.0,858.0714873,0,40.0
0.8,6.363961031,4.949747468,150.0,25.0,125.0,3.175,191.0,2.62,700.0,148.0,1693.15,0.22,159.0,2.33,1.0,3.0,3.0,0.5,0.5,20.7,232.0,58.0,490.15,0.36,41.6,7.38,50.0,20.0,20.0,109.0,36.0,36.0,2072.0,0.23,360.0,3890.0,1.0,442.01759,0,40.0
0.8,6.363961031,4.949747468,100.0,15.0,60.0,3.175,191.0,2.62,700.0,148.0,1693.15,0.22,159.0,2.33,1.0,3.0,3.0,0.5,0.5,20.7,232.0,58.0,490.15,0.36,41.6,7.38,50.0,20.0,20.0,109.0,36.0,36.0,2072.0,0.23,360.0,3890.0,1.0,3284.701528,0,30.0
0.5,6.363961031,2.828427125,100.0,47.3,100.0,3.175,191.0,2.62,700.0,148.0,1693.15,0.22,159.0,2.33,1.0,3.0,3.0,0.5,0.5,20.7,232.0,58.0,490.15,0.36,41.6,7.38,50.0,20.0,20.0,109.0,36.0,36.0,2072.0,0.23,360.0,3890.0,1.0,1378.0,0,40.0
0.5,6.363961031,2.828427125,165.0,30.0,125.0,3.175,191.0,2.62,700.0,148.0,1693.15,0.22,159.0,2.33,1.0,3.0,3.0,0.5,0.5,20.7,232.0,58.0,490.15,0.36,41.6,7.38,50.0,20.0,20.0,109.0,36.0,36.0,2072.0,0.23,360.0,3890.0,1.0,408.809019,0,60.0
0.5,6.363961031,2.828427125,165.0,21.0,125.0,3.175,191.0,2.62,700.0,148.0,1693.15,0.22,159.0,2.33,1.0,3.0,3.0,0.5,0.5,20.7,232.0,58.0,490.15,0.36,41.6,7.38,50.0,20.0,20.0,109.0,36.0,36.0,2072.0,0.23,360.0,3890.0,1.0,451.1327852,0,42.0
0.5,6.363961031,2.828427125,165.0,120.0,125.0,3.175,191.0,2.62,700.0,148.0,1693.15,0.22,159.0,2.33,1.0,3.0,3.0,0.5,0.5,20.7,232.0,58.0,490.15,0.36,41.6,7.38,50.0,20.0,20.0,109.0,36.0,36.0,2072.0,0.23,360.0,3890.0,1.0,278.7606695,0,240.0
0.5,6.363961031,2.828427125,180.0,15.0,125.0,3.175,191.0,2.62,700.0,148.0,1693.15,0.22,159.0,2.33,1.0,3.0,3.0,0.5,0.5,20.7,232.0,58.0,490.15,0.36,41.6,7.38,50.0,20.0,20.0,109.0,36.0,36.0,2072.0,0.23,360.0,3890.0,1.0,437.2761517,0,30.0
0.5,6.363961031,2.828427125,100.0,15.0,100.0,3.175,191.0,2.62,700.0,148.0,1693.15,0.22,159.0,2.33,1.0,3.0,3.0,0.5,0.5,20.7,232.0,58.0,490.15,0.36,41.6,7.38,50.0,20.0,20.0,109.0,36.0,36.0,2072.0,0.23,360.0,3890.0,1.0,1573.014917,0,30.0
0.5,6.363961031,2.828427125,100.0,38.65,100.0,3.175,191.0,2.62,700.0,148.0,1693.15,0.22,159.0,2.33,1.0,3.0,3.0,0.5,0.5,20.7,232.0,58.0,490.15,0.36,41.6,7.38,50.0,20.0,20.0,109.0,36.0,36.0,2072.0,0.23,360.0,3890.0,1.0,1211.151734,0,30.0
0.5,6.363961031,2.828427125,100.0,20.0,100.0,3.175,191.0,2.62,700.0,148.0,1693.15,0.22,159.0,2.33,1.0,3.0,3.0,0.5,0.5,20.7,232.0,58.0,490.15,0.36,41.6,7.38,50.0,20.0,20.0,109.0,36.0,36.0,2072.0,0.23,360.0,3890.0,1.0,1452.863329,0,40.0
0.5,6.363961031,2.828427125,100.0,47.3,100.0,3.175,191.0,2.62,700.0,148.0,1693.15,0.22,159.0,2.33,1.0,3.0,3.0,0.5,0.5,20.7,232.0,58.0,490.15,0.36,41.6,7.38,50.0,20.0,20.0,109.0,36.0,36.0,2072.0,0.23,360.0,3890.0,1.0,1145.440672,0,40.0
0.5,6.363961031,2.828427125,100.0,79.6,100.0,3.175,191.0,2.62,700.0,148.0,1693.15,0.22,159.0,2.33,1.0,3.0,3.0,0.5,0.5,20.7,232.0,58.0,490.15,0.36,41.6,7.38,50.0,20.0,20.0,109.0,36.0,36.0,2072.0,0.23,360.0,3890.0,1.0,992.0579862,0,50.0
0.5,6.363961031,2.828427125,100.0,30.0,100.0,3.175,191.0,2.62,700.0,148.0,1693.15,0.22,159.0,2.33,1.0,3.0,3.0,0.5,0.5,20.7,232.0,58.0,490.15,0.36,41.6,7.38,50.0,20.0,20.0,109.0,36.0,36.0,2072.0,0.23,360.0,3890.0,1.0,1298.937803,0,60.0
0.5,6.363961031,2.828427125,100.0,40.0,100.0,3.175,191.0,2.62,700.0,148.0,1693.15,0.22,159.0,2.33,1.0,3.0,3.0,0.5,0.5,20.7,232.0,58.0,490.15,0.36,41.6,7.38,50.0,20.0,20.0,109.0,36.0,36.0,2072.0,0.23,360.0,3890.0,1.0,1199.721045,0,80.0
0.5,6.363961031,2.828427125,100.0,47.3,100.0,3.175,191.0,2.62,700.0,148.0,1693.15,0.22,159.0,2.33,1.0,3.0,3.0,0.5,0.5,20.7,232.0,58.0,490.15,0.36,41.6,7.38,50.0,20.0,20.0,109.0,36.0,36.0,2072.0,0.23,360.0,3890.0,1.0,1145.440672,0,80.0
0.5,6.363961031,2.828427125,100.0,70.0,100.0,3.175,191.0,2.62,700.0,148.0,1693.15,0.22,159.0,2.33,1.0,3.0,3.0,0.5,0.5,20.7,232.0,58.0,490.15,0.36,41.6,7.38,50.0,20.0,20.0,109.0,36.0,36.0,2072.0,0.23,360.0,3890.0,1.0,1027.905449,0,90.0
0.5,6.363961031,2.828427125,100.0,70.0,100.0,3.175,191.0,2.62,700.0,148.0,1693.15,0.22,159.0,2.33,1.0,3.0,3.0,0.5,0.5,20.7,232.0,58.0,490.15,0.36,41.6,7.38,50.0,20.0,20.0,109.0,36.0,36.0,2072.0,0.23,360.0,3890.0,1.0,1027.905449,0,100.0
0.5,6.363961031,2.828427125,100.0,60.0,100.0,3.175,191.0,2.62,700.0,148.0,1693.15,0.22,159.0,2.33,1.0,3.0,3.0,0.5,0.5,20.7,232.0,58.0,490.15,0.36,41.6,7.38,50.0,20.0,20.0,109.0,36.0,36.0,2072.0,0.23,360.0,3890.0,1.0,1072.615013,0,120.0
0.5,6.363961031,2.828427125,100.0,70.0,100.0,3.175,191.0,2.62,700.0,148.0,1693.15,0.22,159.0,2.33,1.0,3.0,3.0,0.5,0.5,20.7,232.0,58.0,490.15,0.36,41.6,7.38,50.0,20.0,20.0,109.0,36.0,36.0,2072.0,0.23,360.0,3890.0,1.0,1027.905449,0,140.0
0.5,6.363961031,2.828427125,100.0,120.0,100.0,3.175,191.0,2.62,700.0,148.0,1693.15,0.22,159.0,2.33,1.0,3.0,3.0,0.5,0.5,20.7,232.0,58.0,490.15,0.36,41.6,7.38,50.0,20.0,20.0,109.0,36.0,36.0,2072.0,0.23,360.0,3890.0,1.0,885.7259865,0,240.0
0.5,6.363961031,2.828427125,100.0,310.0,100.0,3.175,191.0,2.62,700.0,148.0,1693.15,0.22,159.0,2.33,1.0,3.0,3.0,0.5,0.5,20.7,232.0,58.0,490.15,0.36,41.6,7.38,50.0,20.0,20.0,109.0,36.0,36.0,2072.0,0.23,360.0,3890.0,1.0,681.4831891,0,720.0
0.5,6.363961031,2.828427125,100.0,11.0,100.0,3.175,191.0,2.62,700.0,148.0,1693.15,0.22,159.0,2.33,1.0,3.0,3.0,0.5,0.5,20.7,232.0,58.0,490.15,0.36,41.6,7.38,50.0,20.0,20.0,109.0,36.0,36.0,2072.0,0.23,360.0,3890.0,1.0,1713.707065,1,
0.5,6.363961031,2.828427125,100.0,31.0,100.0,3.175,191.0,2.62,700.0,148.0,1693.15,0.22,159.0,2.33,1.0,3.0,3.0,0.5,0.5,20.7,232.0,58.0,490.15,0.36,41.6,7.38,50.0,20.0,20.0,109.0,36.0,36.0,2072.0,0.23,360.0,3890.0,1.0,1287.227019,1,
0.5,6.363961031,2.828427125,100.0,61.0,100.0,3.175,191.0,2.62,700.0,148.0,1693.15,0.22,159.0,2.33,1.0,3.0,3.0,0.5,0.5,20.7,232.0,58.0,490.15,0.36,41.6,7.38,50.0,20.0,20.0,109.0,36.0,36.0,2072.0,0.23,360.0,3890.0,1.0,1067.729265,1,
0.5,6.363961031,2.828427125,125.0,44.8,100.0,3.175,191.0,2.62,700.0,148.0,1693.15,0.22,159.0,2.33,1.0,3.0,3.0,0.5,0.5,20.7,232.0,58.0,490.15,0.36,41.6,7.38,50.0,20.0,20.0,109.0,36.0,36.0,2072.0,0.23,360.0,3890.0,1.0,845.7352551,0,40.0
0.5,6.363961031,2.828427125,75.0,44.8,75.0,3.175,191.0,2.62,700.0,148.0,1693.15,0.22,159.0,2.33,1.0,3.0,3.0,0.5,0.5,20.7,232.0,58.0,490.15,0.36,41.6,7.38,50.0,20.0,20.0,109.0,36.0,36.0,2072.0,0.23,360.0,3890.0,1.0,2904.527632,0,40.0
0.5,6.363961031,2.828427125,60.0,16.0,60.0,3.175,191.0,2.62,700.0,148.0,1693.15,0.22,159.0,2.33,1.0,3.0,3.0,0.5,0.5,20.7,232.0,58.0,490.15,0.36,41.6,7.38,50.0,20.0,20.0,109.0,36.0,36.0,2072.0,0.23,360.0,3890.0,1.0,7451.528831,0,40.0
0.5,6.363961031,2.828427125,140.0,16.0,100.0,3.175,191.0,2.62,700.0,148.0,1693.15,0.22,159.0,2.33,1.0,3.0,3.0,0.5,0.5,20.7,232.0,58.0,490.15,0.36,41.6,7.38,50.0,20.0,20.0,109.0,36.0,36.0,2072.0,0.23,360.0,3890.0,1.0,956.1478482,0,40.0
0.5,6.363961031,2.828427125,150.0,25.0,125.0,3.175,191.0,2.62,700.0,148.0,1693.15,0.22,159.0,2.33,1.0,3.0,3.0,0.5,0.5,20.7,232.0,58.0,490.15,0.36,41.6,7.38,50.0,20.0,20.0,109.0,36.0,36.0,2072.0,0.23,360.0,3890.0,1.0,492.5395772,0,40.0
0.5,6.363961031,2.828427125,100.0,15.0,60.0,3.175,191.0,2.62,700.0,148.0,1693.15,0.22,159.0,2.33,1.0,3.0,3.0,0.5,0.5,20.7,232.0,58.0,490.15,0.36,41.6,7.38,50.0,20.0,20.0,109.0,36.0,36.0,2072.0,0.23,360.0,3890.0,1.0,3660.138281,0,30.0
0.5,6.363961031,2.828427125,75.0,44.8,100.0,3.175,191.0,2.62,700.0,148.0,1693.15,0.22,159.0,2.33,1.0,3.0,3.0,0.5,0.5,20.7,232.0,58.0,490.15,0.36,41.6,7.38,50.0,20.0,20.0,109.0,36.0,36.0,2072.0,0.23,360.0,3890.0,1.0,900.0,0,40.0
0.5,6.363961031,2.828427125,165.0,30.0,125.0,3.175,191.0,2.62,700.0,148.0,1693.15,0.22,159.0,2.33,1.0,3.0,3.0,0.5,0.5,20.7,232.0,58.0,490.15,0.36,41.6,7.38,50.0,20.0,20.0,109.0,36.0,36.0,2072.0,0.23,360.0,3890.0,1.0,174.4867683,0,60.0
0.5,6.363961031,2.828427125,165.0,21.0,125.0,3.175,191.0,2.62,700.0,148.0,1693.15,0.22,159.0,2.33,1.0,3.0,3.0,0.5,0.5,20.7,232.0,58.0,490.15,0.36,41.6,7.38,50.0,20.0,20.0,109.0,36.0,36.0,2072.0,0.23,360.0,3890.0,1.0,192.5512846,0,42.0
0.5,6.363961031,2.828427125,165.0,120.0,125.0,3.175,191.0,2.62,700.0,148.0,1693.15,0.22,159.0,2.33,1.0,3.0,3.0,0.5,0.5,20.7,232.0,58.0,490.15,0.36,41.6,7.38,50.0,20.0,20.0,109.0,36.0,36.0,2072.0,0.23,360.0,3890.0,1.0,118.9798808,0,240.0
0.5,6.363961031,2.828427125,180.0,15.0,125.0,3.175,191.0,2.62,700.0,148.0,1693.15,0.22,159.0,2.33,1.0,3.0,3.0,0.5,0.5,20.7,232.0,58.0,490.15,0.36,41.6,7.38,50.0,20.0,20.0,109.0,36.0,36.0,2072.0,0.23,360.0,3890.0,1.0,186.6370335,0,30.0
0.5,6.363961031,2.828427125,100.0,15.0,100.0,3.175,191.0,2.62,700.0,148.0,1693.15,0.22,159.0,2.33,1.0,3.0,3.0,0.5,0.5,20.7,232.0,58.0,490.15,0.36,41.6,7.38,50.0,20.0,20.0,109.0,36.0,36.0,2072.0,0.23,360.0,3890.0,1.0,671.3900052,0,30.0
0.5,6.363961031,2.828427125,100.0,38.65,100.0,3.175,191.0,2.62,700.0,148.0,1693.15,0.22,159.0,2.33,1.0,3.0,3.0,0.5,0.5,20.7,232.0,58.0,490.15,0.36,41.6,7.38,50.0,20.0,20.0,109.0,36.0,36.0,2072.0,0.23,360.0,3890.0,1.0,516.9405328,0,30.0
0.5,6.363961031,2.828427125,100.0,20.0,100.0,3.175,191.0,2.62,700.0,148.0,1693.15,0.22,159.0,2.33,1.0,3.0,3.0,0.5,0.5,20.7,232.0,58.0,490.15,0.36,41.6,7.38,50.0,20.0,20.0,109.0,36.0,36.0,2072.0,0.23,360.0,3890.0,1.0,620.1072268,0,40.0
0.5,6.363961031,2.828427125,100.0,47.3,100.0,3.175,191.0,2.62,700.0,148.0,1693.15,0.22,159.0,2.33,1.0,3.0,3.0,0.5,0.5,20.7,232.0,58.0,490.15,0.36,41.6,7.38,50.0,20.0,20.0,109.0,36.0,36.0,2072.0,0.23,360.0,3890.0,1.0,488.8939134,0,40.0
0.5,6.363961031,2.828427125,100.0,79.6,100.0,3.175,191.0,2.62,700.0,148.0,1693.15,0.22,159.0,2.33,1.0,3.0,3.0,0.5,0.5,20.7,232.0,58.0,490.15,0.36,41.6,7.38,50.0,20.0,20.0,109.0,36.0,36.0,2072.0,0.23,360.0,3890.0,1.0,423.4275271,0,50.0
0.5,6.363961031,2.828427125,100.0,30.0,100.0,3.175,191.0,2.62,700.0,148.0,1693.15,0.22,159.0,2.33,1.0,3.0,3.0,0.5,0.5,20.7,232.0,58.0,490.15,0.36,41.6,7.38,50.0,20.0,20.0,109.0,36.0,36.0,2072.0,0.23,360.0,3890.0,1.0,554.409147,0,60.0
