Repository: Akira-221/Dualformer

# Dualformer
This is the official PyTorch implementation of ''Dualformer: Time-Frequency Dual Domain Learning for Long-term Time Series Forecasting''.

The dataset and baseline models used in the paper can be found at https://github.com/thuml/Time-Series-Library/tree/main

File: processed_data/source_processed.csv (part 9 of 9)
"Pitch, mm","PkgHlfDiagSz, mm","DieHlfDiagSz, mm","ΔT, °C","t (Ramp up and hot dwell time), min","Tmax, °C","Substrate thickness, mm",Ball count,"Package CTE, ppm/°C",Package Specific Heat J/KgK,Package Thermal conductivity W/mK,"Package melting temp., K",Packag Poisson ratio,"Package Young Module, GPa","Package density, g/cm3","Package Plating (0:None, 1:Ni/Au, )",b_Ag (Wt. % Ag comp. in ball alloy),p_Ag (Wt. % Ag comp. in paste alloy),b_Cu (Wt. % Cu comp. in ball alloy),p_Cu (Wt. % Cu comp. in paste alloy),Solder CTE,Solder Specific Heat J/KgK,Solder Thermal conductivity W/mK,Solder melting temp.,Solder Poisson Ratio,Solder Young Module,Solder density,Solder Tensile Strength MPa,Substrate CTE x-y-direction,Substrate CTE z-direction,Substrate Specific Heat J/KgK,Substrate Thermal Conductivity x-y-direction W/mK,Substrate Thermal Conductivity z-direction W/mK,Substrate melting temp.,Substrate Poisson ratio,Substrate Young Module,Substrate density,"Substratre Plating (0:None, 1:Ni/Au, )",mean life (cycle),cycle_mode,frequency_min_per_cycle
0.5,6.363961031,2.828427125,100.0,40.0,100.0,3.175,191.0,2.62,700.0,148.0,1693.15,0.22,159.0,2.33,1.0,3.0,3.0,0.5,0.5,20.7,232.0,58.0,490.15,0.36,41.6,7.38,50.0,20.0,20.0,109.0,36.0,36.0,2072.0,0.23,360.0,3890.0,1.0,512.0617167,0,80.0
0.5,6.363961031,2.828427125,100.0,47.3,100.0,3.175,191.0,2.62,700.0,148.0,1693.15,0.22,159.0,2.33,1.0,3.0,3.0,0.5,0.5,20.7,232.0,58.0,490.15,0.36,41.6,7.38,50.0,20.0,20.0,109.0,36.0,36.0,2072.0,0.23,360.0,3890.0,1.0,488.8939134,0,80.0
0.5,6.363961031,2.828427125,100.0,70.0,100.0,3.175,191.0,2.62,700.0,148.0,1693.15,0.22,159.0,2.33,1.0,3.0,3.0,0.5,0.5,20.7,232.0,58.0,490.15,0.36,41.6,7.38,50.0,20.0,20.0,109.0,36.0,36.0,2072.0,0.23,360.0,3890.0,1.0,438.7278449,0,90.0
0.5,6.363961031,2.828427125,100.0,70.0,100.0,3.175,191.0,2.62,700.0,148.0,1693.15,0.22,159.0,2.33,1.0,3.0,3.0,0.5,0.5,20.7,232.0,58.0,490.15,0.36,41.6,7.38,50.0,20.0,20.0,109.0,36.0,36.0,2072.0,0.23,360.0,3890.0,1.0,438.7278449,0,100.0
0.5,6.363961031,2.828427125,100.0,60.0,100.0,3.175,191.0,2.62,700.0,148.0,1693.15,0.22,159.0,2.33,1.0,3.0,3.0,0.5,0.5,20.7,232.0,58.0,490.15,0.36,41.6,7.38,50.0,20.0,20.0,109.0,36.0,36.0,2072.0,0.23,360.0,3890.0,1.0,457.8106613,0,120.0
0.5,6.363961031,2.828427125,100.0,70.0,100.0,3.175,191.0,2.62,700.0,148.0,1693.15,0.22,159.0,2.33,1.0,3.0,3.0,0.5,0.5,20.7,232.0,58.0,490.15,0.36,41.6,7.38,50.0,20.0,20.0,109.0,36.0,36.0,2072.0,0.23,360.0,3890.0,1.0,438.7278449,0,140.0
0.5,6.363961031,2.828427125,100.0,120.0,100.0,3.175,191.0,2.62,700.0,148.0,1693.15,0.22,159.0,2.33,1.0,3.0,3.0,0.5,0.5,20.7,232.0,58.0,490.15,0.36,41.6,7.38,50.0,20.0,20.0,109.0,36.0,36.0,2072.0,0.23,360.0,3890.0,1.0,378.0431884,0,240.0
0.5,6.363961031,2.828427125,100.0,310.0,100.0,3.175,191.0,2.62,700.0,148.0,1693.15,0.22,159.0,2.33,1.0,3.0,3.0,0.5,0.5,20.7,232.0,58.0,490.15,0.36,41.6,7.38,50.0,20.0,20.0,109.0,36.0,36.0,2072.0,0.23,360.0,3890.0,1.0,290.8688258,0,720.0
0.5,6.363961031,2.828427125,100.0,11.0,100.0,3.175,191.0,2.62,700.0,148.0,1693.15,0.22,159.0,2.33,1.0,3.0,3.0,0.5,0.5,20.7,232.0,58.0,490.15,0.36,41.6,7.38,50.0,20.0,20.0,109.0,36.0,36.0,2072.0,0.23,360.0,3890.0,1.0,731.4398503,1,
0.5,6.363961031,2.828427125,100.0,31.0,100.0,3.175,191.0,2.62,700.0,148.0,1693.15,0.22,159.0,2.33,1.0,3.0,3.0,0.5,0.5,20.7,232.0,58.0,490.15,0.36,41.6,7.38,50.0,20.0,20.0,109.0,36.0,36.0,2072.0,0.23,360.0,3890.0,1.0,549.4107815,1,
0.5,6.363961031,2.828427125,100.0,61.0,100.0,3.175,191.0,2.62,700.0,148.0,1693.15,0.22,159.0,2.33,1.0,3.0,3.0,0.5,0.5,20.7,232.0,58.0,490.15,0.36,41.6,7.38,50.0,20.0,20.0,109.0,36.0,36.0,2072.0,0.23,360.0,3890.0,1.0,455.7253394,1,
0.5,6.363961031,2.828427125,125.0,44.8,100.0,3.175,191.0,2.62,700.0,148.0,1693.15,0.22,159.0,2.33,1.0,3.0,3.0,0.5,0.5,20.7,232.0,58.0,490.15,0.36,41.6,7.38,50.0,20.0,20.0,109.0,36.0,36.0,2072.0,0.23,360.0,3890.0,1.0,360.9744518,0,40.0
0.5,6.363961031,2.828427125,75.0,44.8,75.0,3.175,191.0,2.62,700.0,148.0,1693.15,0.22,159.0,2.33,1.0,3.0,3.0,0.5,0.5,20.7,232.0,58.0,490.15,0.36,41.6,7.38,50.0,20.0,20.0,109.0,36.0,36.0,2072.0,0.23,360.0,3890.0,1.0,1239.702689,0,40.0
0.5,6.363961031,2.828427125,60.0,16.0,60.0,3.175,191.0,2.62,700.0,148.0,1693.15,0.22,159.0,2.33,1.0,3.0,3.0,0.5,0.5,20.7,232.0,58.0,490.15,0.36,41.6,7.38,50.0,20.0,20.0,109.0,36.0,36.0,2072.0,0.23,360.0,3890.0,1.0,3180.441537,0,40.0
0.5,6.363961031,2.828427125,140.0,16.0,100.0,3.175,191.0,2.62,700.0,148.0,1693.15,0.22,159.0,2.33,1.0,3.0,3.0,0.5,0.5,20.7,232.0,58.0,490.15,0.36,41.6,7.38,50.0,20.0,20.0,109.0,36.0,36.0,2072.0,0.23,360.0,3890.0,1.0,408.1004584,0,40.0
0.5,6.363961031,2.828427125,150.0,25.0,125.0,3.175,191.0,2.62,700.0,148.0,1693.15,0.22,159.0,2.33,1.0,3.0,3.0,0.5,0.5,20.7,232.0,58.0,490.15,0.36,41.6,7.38,50.0,20.0,20.0,109.0,36.0,36.0,2072.0,0.23,360.0,3890.0,1.0,210.2244204,0,40.0
0.5,6.363961031,2.828427125,100.0,15.0,60.0,3.175,191.0,2.62,700.0,148.0,1693.15,0.22,159.0,2.33,1.0,3.0,3.0,0.5,0.5,20.7,232.0,58.0,490.15,0.36,41.6,7.38,50.0,20.0,20.0,109.0,36.0,36.0,2072.0,0.23,360.0,3890.0,1.0,1562.210398,0,30.0
0.5,6.363961031,2.828427125,165.0,30.0,125.0,3.175,191.0,2.62,700.0,148.0,1693.15,0.22,159.0,2.33,1.0,3.0,3.0,0.5,0.5,20.7,232.0,58.0,490.15,0.36,41.6,7.38,50.0,20.0,20.0,109.0,36.0,36.0,2072.0,0.23,360.0,3890.0,1.0,644.2930026,0,60.0
0.5,6.363961031,2.828427125,165.0,21.0,125.0,3.175,191.0,2.62,700.0,148.0,1693.15,0.22,159.0,2.33,1.0,3.0,3.0,0.5,0.5,20.7,232.0,58.0,490.15,0.36,41.6,7.38,50.0,20.0,20.0,109.0,36.0,36.0,2072.0,0.23,360.0,3890.0,1.0,710.9962924,0,42.0
0.5,6.363961031,2.828427125,165.0,120.0,125.0,3.175,191.0,2.62,700.0,148.0,1693.15,0.22,159.0,2.33,1.0,3.0,3.0,0.5,0.5,20.7,232.0,58.0,490.15,0.36,41.6,7.38,50.0,20.0,20.0,109.0,36.0,36.0,2072.0,0.23,360.0,3890.0,1.0,439.3336262,0,240.0
0.5,6.363961031,2.828427125,180.0,15.0,125.0,3.175,191.0,2.62,700.0,148.0,1693.15,0.22,159.0,2.33,1.0,3.0,3.0,0.5,0.5,20.7,232.0,58.0,490.15,0.36,41.6,7.38,50.0,20.0,20.0,109.0,36.0,36.0,2072.0,0.23,360.0,3890.0,1.0,689.1578993,0,30.0
0.5,6.363961031,2.828427125,100.0,15.0,100.0,3.175,191.0,2.62,700.0,148.0,1693.15,0.22,159.0,2.33,1.0,3.0,3.0,0.5,0.5,20.7,232.0,58.0,490.15,0.36,41.6,7.38,50.0,20.0,20.0,109.0,36.0,36.0,2072.0,0.23,360.0,3890.0,1.0,2479.109944,0,30.0
0.5,6.363961031,2.828427125,100.0,38.65,100.0,3.175,191.0,2.62,700.0,148.0,1693.15,0.22,159.0,2.33,1.0,3.0,3.0,0.5,0.5,20.7,232.0,58.0,490.15,0.36,41.6,7.38,50.0,20.0,20.0,109.0,36.0,36.0,2072.0,0.23,360.0,3890.0,1.0,1908.804727,0,30.0
0.5,6.363961031,2.828427125,100.0,20.0,100.0,3.175,191.0,2.62,700.0,148.0,1693.15,0.22,159.0,2.33,1.0,3.0,3.0,0.5,0.5,20.7,232.0,58.0,490.15,0.36,41.6,7.38,50.0,20.0,20.0,109.0,36.0,36.0,2072.0,0.23,360.0,3890.0,1.0,2289.748105,0,40.0
0.5,6.363961031,2.828427125,100.0,47.3,100.0,3.175,191.0,2.62,700.0,148.0,1693.15,0.22,159.0,2.33,1.0,3.0,3.0,0.5,0.5,20.7,232.0,58.0,490.15,0.36,41.6,7.38,50.0,20.0,20.0,109.0,36.0,36.0,2072.0,0.23,360.0,3890.0,1.0,1805.242486,0,40.0
0.5,6.363961031,2.828427125,100.0,79.6,100.0,3.175,191.0,2.62,700.0,148.0,1693.15,0.22,159.0,2.33,1.0,3.0,3.0,0.5,0.5,20.7,232.0,58.0,490.15,0.36,41.6,7.38,50.0,20.0,20.0,109.0,36.0,36.0,2072.0,0.23,360.0,3890.0,1.0,1563.507626,0,50.0
0.5,6.363961031,2.828427125,100.0,30.0,100.0,3.175,191.0,2.62,700.0,148.0,1693.15,0.22,159.0,2.33,1.0,3.0,3.0,0.5,0.5,20.7,232.0,58.0,490.15,0.36,41.6,7.38,50.0,20.0,20.0,109.0,36.0,36.0,2072.0,0.23,360.0,3890.0,1.0,2047.157716,0,60.0
0.5,6.363961031,2.828427125,100.0,40.0,100.0,3.175,191.0,2.62,700.0,148.0,1693.15,0.22,159.0,2.33,1.0,3.0,3.0,0.5,0.5,20.7,232.0,58.0,490.15,0.36,41.6,7.38,50.0,20.0,20.0,109.0,36.0,36.0,2072.0,0.23,360.0,3890.0,1.0,1890.789681,0,80.0
0.5,6.363961031,2.828427125,100.0,47.3,100.0,3.175,191.0,2.62,700.0,148.0,1693.15,0.22,159.0,2.33,1.0,3.0,3.0,0.5,0.5,20.7,232.0,58.0,490.15,0.36,41.6,7.38,50.0,20.0,20.0,109.0,36.0,36.0,2072.0,0.23,360.0,3890.0,1.0,1805.242486,0,80.0
0.5,6.363961031,2.828427125,100.0,70.0,100.0,3.175,191.0,2.62,700.0,148.0,1693.15,0.22,159.0,2.33,1.0,3.0,3.0,0.5,0.5,20.7,232.0,58.0,490.15,0.36,41.6,7.38,50.0,20.0,20.0,109.0,36.0,36.0,2072.0,0.23,360.0,3890.0,1.0,1620.004103,0,90.0
0.5,6.363961031,2.828427125,100.0,70.0,100.0,3.175,191.0,2.62,700.0,148.0,1693.15,0.22,159.0,2.33,1.0,3.0,3.0,0.5,0.5,20.7,232.0,58.0,490.15,0.36,41.6,7.38,50.0,20.0,20.0,109.0,36.0,36.0,2072.0,0.23,360.0,3890.0,1.0,1620.004103,0,100.0
0.5,6.363961031,2.828427125,100.0,60.0,100.0,3.175,191.0,2.62,700.0,148.0,1693.15,0.22,159.0,2.33,1.0,3.0,3.0,0.5,0.5,20.7,232.0,58.0,490.15,0.36,41.6,7.38,50.0,20.0,20.0,109.0,36.0,36.0,2072.0,0.23,360.0,3890.0,1.0,1690.467469,0,120.0
0.5,6.363961031,2.828427125,100.0,70.0,100.0,3.175,191.0,2.62,700.0,148.0,1693.15,0.22,159.0,2.33,1.0,3.0,3.0,0.5,0.5,20.7,232.0,58.0,490.15,0.36,41.6,7.38,50.0,20.0,20.0,109.0,36.0,36.0,2072.0,0.23,360.0,3890.0,1.0,1620.004103,0,140.0
0.5,6.363961031,2.828427125,100.0,120.0,100.0,3.175,191.0,2.62,700.0,148.0,1693.15,0.22,159.0,2.33,1.0,3.0,3.0,0.5,0.5,20.7,232.0,58.0,490.15,0.36,41.6,7.38,50.0,20.0,20.0,109.0,36.0,36.0,2072.0,0.23,360.0,3890.0,1.0,1395.925796,0,240.0
0.5,6.363961031,2.828427125,100.0,310.0,100.0,3.175,191.0,2.62,700.0,148.0,1693.15,0.22,159.0,2.33,1.0,3.0,3.0,0.5,0.5,20.7,232.0,58.0,490.15,0.36,41.6,7.38,50.0,20.0,20.0,109.0,36.0,36.0,2072.0,0.23,360.0,3890.0,1.0,1074.034157,0,720.0
0.5,6.363961031,2.828427125,100.0,11.0,100.0,3.175,191.0,2.62,700.0,148.0,1693.15,0.22,159.0,2.33,1.0,3.0,3.0,0.5,0.5,20.7,232.0,58.0,490.15,0.36,41.6,7.38,50.0,20.0,20.0,109.0,36.0,36.0,2072.0,0.23,360.0,3890.0,1.0,2700.844207,1,
0.5,6.363961031,2.828427125,100.0,31.0,100.0,3.175,191.0,2.62,700.0,148.0,1693.15,0.22,159.0,2.33,1.0,3.0,3.0,0.5,0.5,20.7,232.0,58.0,490.15,0.36,41.6,7.38,50.0,20.0,20.0,109.0,36.0,36.0,2072.0,0.23,360.0,3890.0,1.0,2028.701234,1,
0.5,6.363961031,2.828427125,100.0,61.0,100.0,3.175,191.0,2.62,700.0,148.0,1693.15,0.22,159.0,2.33,1.0,3.0,3.0,0.5,0.5,20.7,232.0,58.0,490.15,0.36,41.6,7.38,50.0,20.0,20.0,109.0,36.0,36.0,2072.0,0.23,360.0,3890.0,1.0,1682.767411,1,
0.5,6.363961031,2.828427125,125.0,44.8,100.0,3.175,191.0,2.62,700.0,148.0,1693.15,0.22,159.0,2.33,1.0,3.0,3.0,0.5,0.5,20.7,232.0,58.0,490.15,0.36,41.6,7.38,50.0,20.0,20.0,109.0,36.0,36.0,2072.0,0.23,360.0,3890.0,1.0,1332.899427,0,40.0
0.5,6.363961031,2.828427125,75.0,44.8,75.0,3.175,191.0,2.62,700.0,148.0,1693.15,0.22,159.0,2.33,1.0,3.0,3.0,0.5,0.5,20.7,232.0,58.0,490.15,0.36,41.6,7.38,50.0,20.0,20.0,109.0,36.0,36.0,2072.0,0.23,360.0,3890.0,1.0,4577.606517,0,40.0
0.5,6.363961031,2.828427125,60.0,16.0,60.0,3.175,191.0,2.62,700.0,148.0,1693.15,0.22,159.0,2.33,1.0,3.0,3.0,0.5,0.5,20.7,232.0,58.0,490.15,0.36,41.6,7.38,50.0,20.0,20.0,109.0,36.0,36.0,2072.0,0.23,360.0,3890.0,1.0,11743.79151,0,40.0
0.5,6.363961031,2.828427125,140.0,16.0,100.0,3.175,191.0,2.62,700.0,148.0,1693.15,0.22,159.0,2.33,1.0,3.0,3.0,0.5,0.5,20.7,232.0,58.0,490.15,0.36,41.6,7.38,50.0,20.0,20.0,109.0,36.0,36.0,2072.0,0.23,360.0,3890.0,1.0,1506.912371,0,40.0
0.5,6.363961031,2.828427125,150.0,25.0,125.0,3.175,191.0,2.62,700.0,148.0,1693.15,0.22,159.0,2.33,1.0,3.0,3.0,0.5,0.5,20.7,232.0,58.0,490.15,0.36,41.6,7.38,50.0,20.0,20.0,109.0,36.0,36.0,2072.0,0.23,360.0,3890.0,1.0,776.2544082,0,40.0
0.5,6.363961031,2.828427125,100.0,15.0,60.0,3.175,191.0,2.62,700.0,148.0,1693.15,0.22,159.0,2.33,1.0,3.0,3.0,0.5,0.5,20.7,232.0,58.0,490.15,0.36,41.6,7.38,50.0,20.0,20.0,109.0,36.0,36.0,2072.0,0.23,360.0,3890.0,1.0,5768.467361,0,30.0
